Repository: cyancoconut/Time-series-Research-for-Aging-Characterization-Analysis

# TRACY

**T**ime-series **R**esearch for **A**ging **C**haracterization anal**Y**sis

A modular pipeline for processing battery aging check-up data — from raw cycler exports to enriched metrics (capacity, pulse resistance, qOCV). Designed as a companion to **MACY** (MAss CYcling): MACY runs the cycling tests, TRACY analyzes the check-up routines.

## Architecture

TRACY implements a medallion architecture across four parquet layers:

```
BRONZE_CU → preSILVER → SILVER → GOLD
```

| Layer | Description |
|-------|-------------|
| **BRONZE_CU** | Raw cycler export, German columns, unsegmented |
| **preSILVER** | Segmented into discrete procedures, columns renamed to English |
| **SILVER** | preSILVER with HDBSCAN cluster labels merged back |
| **GOLD** | SILVER enriched with capacity, pulse resistance, and qOCV metrics |

**Pipeline stages:**

1. **dismember** — segments raw data into discrete test procedures, reduces long PAU pauses to stubs
2. **feature extraction** — computes per-segment statistical features for clustering
3. **clustering** — two-layer HDBSCAN assigns procedure types (CAP, PUL, QOCV, PAU)
4. **calculate** — trapezoidal capacity integration, pulse resistance (R₀, R_ct), qOCV labeling
5. **output** — uploads GOLD to InfluxDB and MinIO
6. **export (optional)** — writes per-`BM_Programm` PUL and qOCV slices of GOLD as standalone parquet files named with the cell's SOH at that aging point. Gated by the `export_pulse` / `export_qocv` flags in the battery config.

For full details see [`METAbatt_Pipeline_Report.md`](METAbatt_Pipeline_Report.md) and [`METAbatt_Pipeline_Flowchart.svg`](METAbatt_Pipeline_Flowchart.svg).

# Activate virtualenv (Linux)
source venv/bin/activate

## Configuration

**Battery parameters** — JSON file passed to `main.py` (e.g. `battery_config_VTC_linux.json`):

| Key | Description |
|-----|-------------|
| `working_path` | Root data directory; required when reading or writing locally. BRONZE_CU parquet files must be under `<working_path>/BRONZE_CU/` |
| `download_from` | `"local"` (default) reads BRONZE_CU from `working_path`; `"minio"` streams from `<bucket>/<minio_prefix>/BRONZE_CU/` |
| `upload_to` | `"local"` (default) writes GOLD/X_silver to `working_path`; `"minio"` uploads them to `<bucket>/<minio_prefix>/10_TRACY/`; `"both"` does both |
| `minio_endpoint`, `bucket_name`, `minio_prefix` | Required when `download_from="minio"` or `upload_to` includes `"minio"` |
| `V_max`, `V_min`, `V_nom` | Voltage limits and nominal voltage |
| `Nom_Capacity` | Nominal capacity in Ah |
| `CAP_Rate` | C-rate for capacity identification |
| `qOCV_CRate` | C-rate threshold for quasi-OCV detection |
| `pau_duration` | Pause threshold in minutes for procedure boundary detection |
| `min_rows` | Minimum rows to keep a procedure segment |
| `target_pulse_duration` | Expected pulse duration in seconds |
| `pulse_keep_per_group` | 1-based positions of test pulses to keep within each group (e.g. `[1,3,5,7,9,11,13,15,17,19,21,23]`); all others are labelled `PUL*RES` |
| `pulse_group_by` | How to group pulses: `"BM_Programm"` (one group per program) or a column name (e.g. `"Temperature"`) combined with `pulse_step_threshold` to split by metric steps |
| `pulse_step_threshold` | Numeric threshold for sub-group detection when `pulse_group_by` is a column name; a new group starts when consecutive pulses differ by more than this value |
| `tolerances.pulse_duration_tolerance` | Safety factor on expected pulse duration for outlier rejection (default `1.08`) |
| `tolerances.restore_current_tolerance` | Fractional current tolerance for restore pulse detection (default `0.05`) |
| `tolerances.qocv_current_tolerance` | Fractional current tolerance for qOCV detection (default `0.01`) |
| `export_pulse` | If `true`, write per-`BM_Programm` PUL parquet files to `<working_path>/20_export_pulse/<cell_stem>/` (and to MinIO under `<minio_prefix>/20_export_pulse/<cell_stem>/` when `upload_to` includes `"minio"`). Default `false`. |
| `export_qocv` | If `true`, write per-`BM_Programm` qOCV_DCH / qOCV_CHA parquet files to `<working_path>/30_export_qocv/<cell_stem>/` (and the matching MinIO path). Default `false`. |

**Credentials** — `config.json` at project root (gitignored). Copy structure from `config_example.json` (a `minio` block: `endpoint` / `access_key` / `secret_key` / `bucket_name`). Also accepts env vars: `MINIO_ACCESS_KEY`, `MINIO_SECRET_KEY`, `INFLUX_TOKEN`. A full main-pipeline config example lives at `battery_config_example.json`. The MinIO endpoint, bucket and prefix live in the **battery config** alongside the routing keys above.

## Running the pipeline

All scripts must be run from the `src/` directory.

```bash
cd src

# Process all cells
python main.py /path/to/battery_config.json

# Process a subset of cells by name fragment
python main.py /path/to/battery_config.json --cells VTC_cell01 VTC_cell02

File: EIS/Initial/25C/10%/CELL_NR10_00001.irf
<?xml version="1.0" encoding="UTF-8"?>
<inspectrumSuiteMeasurementResults description="31.10.2023 - 17:31:42" comment="">
    <deviceInformation>
        <hardware revision="1.0" serial="IE10522060002"/>
        <software revision="1.6"/>
        <calibration date="2022/10/11"/>
    </deviceInformation>
    <deviceConfiguration>
        <currentExcitation periods="5" currentScalingFactor="2.92389">
            <frequencyTable frequencyCount="32">
                <frequencyComponent frequency="0.01" amplitude="0.0451277" phase="0.389313"/>
                <frequencyComponent frequency="0.016" amplitude="0.0451277" phase="0.872901"/>
                <frequencyComponent frequency="0.024" amplitude="0.0451277" phase="0.184351"/>
                <frequencyComponent frequency="0.038" amplitude="0.0451277" phase="0.817652"/>
                <frequencyComponent frequency="0.06" amplitude="0.0451277" phase="0.24546"/>
                <frequencyComponent frequency="0.092" amplitude="0.0451277" phase="0.983055"/>
                <frequencyComponent frequency="0.144" amplitude="0.0451277" phase="0.439171"/>
                <frequencyComponent frequency="0.226" amplitude="0.0451277" phase="0.699902"/>
                <frequencyComponent frequency="0.354" amplitude="0.0451277" phase="0.44298"/>
                <frequencyComponent frequency="0.552" amplitude="0.0451277" phase="0.35986"/>
                <frequencyComponent frequency="0.862" amplitude="0.0451277" phase="0.536743"/>
                <frequencyComponent frequency="1.346" amplitude="0.0451277" phase="0.112276"/>
                <frequencyComponent frequency="2.102" amplitude="0.0451277" phase="0.287075"/>
                <frequencyComponent frequency="3.282" amplitude="0.0451277" phase="0.975356"/>
                <frequencyComponent frequency="5.124" amplitude="0.0451277" phase="0.383309"/>
                <frequencyComponent frequency="8.002" amplitude="0.0451277" phase="0.962036"/>
                <frequencyComponent frequency="12.496" amplitude="0.0451277" phase="0.812781"/>
                <frequencyComponent frequency="19.512" amplitude="0.0451277" phase="0.855536"/>
                <frequencyComponent frequency="30.47" amplitude="0.0451277" phase="0.642122"/>
                <frequencyComponent frequency="47.58" amplitude="0.0451277" phase="0.47019"/>
                <frequencyComponent frequency="74.296" amplitude="0.0451277" phase="0.580255"/>
                <frequencyComponent frequency="116.016" amplitude="0.0451277" phase="0.961811"/>
                <frequencyComponent frequency="181.16" amplitude="0.0451277" phase="0.353281"/>
                <frequencyComponent frequency="282.886" amplitude="0.0451277" phase="0.612829"/>
                <frequencyComponent frequency="441.734" amplitude="0.0451277" phase="0.850545"/>
                <frequencyComponent frequency="689.778" amplitude="0.0451277" phase="0.837369"/>
                <frequencyComponent frequency="1077.11" amplitude="0.0451277" phase="0.405781"/>
                <frequencyComponent frequency="1681.92" amplitude="0.0451277" phase="0.371117"/>
                <frequencyComponent frequency="2626.36" amplitude="0.0451277" phase="0.695653"/>
                <frequencyComponent frequency="4101.13" amplitude="0.0451277" phase="0.856809"/>
                <frequencyComponent frequency="6404" amplitude="0.0451277" phase="0.196729"/>
                <frequencyComponent frequency="10000" amplitude="0.0451277" phase="0.25"/>
            </frequencyTable>
        </currentExcitation>
        <continousMeasurement period="1"/>
        <adaptiveCurrentScaling enabled="1" targetVoltage="0.01"/>
        <enhancements discardFirstLeastCommonPeriods="0"/>
        <outputLimits vMin="2.6" vMax="3.6" iMax="2.5" faultDuration="10"/>
        <misc>
            <automaticBatteryConnect enabled="1"/>
            <automaticBatteryDisconnect enabled="0"/>
            <automaticPowerDown duration="30"/>
        </misc>
    </deviceConfiguration>
    <canUserMailboxes>
        <mailbox1 length="0" data=""/>
        <mailbox2 length="0" data=""/>
        <mailbox3 length="0" data=""/>
        <mailbox4 length="0" data=""/>
    </canUserMailboxes>
    <userParameters parameterCount="0"/>
    <measurementResults multiplexerChannel="0" batteryName="">
        <batteryVoltage voltage="3.21575" date="2023/10/31" time="17:23:22"/>
        <temperatureSensor temperature="26.0648" date="2023/10/31" time="17:23:22"/>
        <impedanceSpectrum frequencyCount="32" voltageAmplitude="0.00624355" clipped="0" currentAmplitude="2.78556" currentAverage="0.00300574" date="2023/10/31" time="17:31:42">
            <spectrumData freq="0.01" zRe="0.00280722" zIm="-0.00148697"/>
            <spectrumData freq="0.016" zRe="0.00247046" zIm="-0.00118796"/>
            <spectrumData freq="0.024" zRe="0.00228042" zIm="-0.000932352"/>
            <spectrumData freq="0.038" zRe="0.0021016" zIm="-0.000751317"/>
            <spectrumData freq="0.06" zRe="0.00195822" zIm="-0.000588951"/>
            <spectrumData freq="0.092" zRe="0.0018445" zIm="-0.000489618"/>
            <spectrumData freq="0.144" zRe="0.00175577" zIm="-0.000395292"/>
            <spectrumData freq="0.226" zRe="0.00167299" zIm="-0.000333607"/>
            <spectrumData freq="0.354" zRe="0.00160286" zIm="-0.000279706"/>
            <spectrumData freq="0.552" zRe="0.00154369" zIm="-0.000241318"/>
            <spectrumData freq="0.862" zRe="0.00149006" zIm="-0.000215752"/>
            <spectrumData freq="1.346" zRe="0.00144145" zIm="-0.000196093"/>
            <spectrumData freq="2.102" zRe="0.00139848" zIm="-0.000184877"/>
            <spectrumData freq="3.282" zRe="0.00135741" zIm="-0.000183656"/>
            <spectrumData freq="5.124" zRe="0.00131728" zIm="-0.000192686"/>
            <spectrumData freq="8.002" zRe="0.00126938" zIm="-0.000214133"/>
            <spectrumData freq="12.496" zRe="0.00120809" zIm="-0.000244643"/>
            <spectrumData freq="19.512" zRe="0.00112748" zIm="-0.000275363"/>
            <spectrumData freq="30.47" zRe="0.00102868" zIm="-0.000294498"/>
            <spectrumData freq="47.58" zRe="0.000918714" zIm="-0.000292976"/>
            <spectrumData freq="74.296" zRe="0.000809236" zIm="-0.000263075"/>
            <spectrumData freq="116.016" zRe="0.000716272" zIm="-0.000205092"/>
            <spectrumData freq="181.16" zRe="0.000649146" zIm="-0.000129762"/>
            <spectrumData freq="282.886" zRe="0.000606113" zIm="-4.31354e-05"/>
            <spectrumData freq="441.734" zRe="0.000581467" zIm="5.62802e-05"/>
            <spectrumData freq="689.778" zRe="0.000572246" zIm="0.000178526"/>
            <spectrumData freq="1077.11" zRe="0.000581477" zIm="0.000340248"/>
            <spectrumData freq="1681.92" zRe="0.000609892" zIm="0.000569726"/>
            <spectrumData freq="2626.36" zRe="0.000697161" zIm="0.000907852"/>
            <spectrumData freq="4101.13" zRe="0.000899968" zIm="0.00135458"/>
            <spectrumData freq="6404" zRe="0.00124091" zIm="0.00206812"/>
            <spectrumData freq="10000" zRe="0.00708016" zIm="0.00650206"/>
        </impedanceSpectrum>
    </measurementResults>
</inspectrumSuiteMeasurementResults>

File: EIS/Initial/25C/10%/CELL_NR11_00001.irf
<?xml version="1.0" encoding="UTF-8"?>
<inspectrumSuiteMeasurementResults description="31.10.2023 - 16:51:03" comment="">
    <deviceInformation>
        <hardware revision="1.0" serial="IE10522060002"/>
        <software revision="1.6"/>
        <calibration date="2022/10/11"/>
    </deviceInformation>
    <deviceConfiguration>
        <currentExcitation periods="5" currentScalingFactor="1.04286">
            <frequencyTable frequencyCount="32">
                <frequencyComponent frequency="0.01" amplitude="0.0451277" phase="0.389313"/>
                <frequencyComponent frequency="0.016" amplitude="0.0451277" phase="0.872901"/>
                <frequencyComponent frequency="0.024" amplitude="0.0451277" phase="0.184351"/>
                <frequencyComponent frequency="0.038" amplitude="0.0451277" phase="0.817652"/>
                <frequencyComponent frequency="0.06" amplitude="0.0451277" phase="0.24546"/>
                <frequencyComponent frequency="0.092" amplitude="0.0451277" phase="0.983055"/>
                <frequencyComponent frequency="0.144" amplitude="0.0451277" phase="0.439171"/>
                <frequencyComponent frequency="0.226" amplitude="0.0451277" phase="0.699902"/>
                <frequencyComponent frequency="0.354" amplitude="0.0451277" phase="0.44298"/>
                <frequencyComponent frequency="0.552" amplitude="0.0451277" phase="0.35986"/>
                <frequencyComponent frequency="0.862" amplitude="0.0451277" phase="0.536743"/>
                <frequencyComponent frequency="1.346" amplitude="0.0451277" phase="0.112276"/>
                <frequencyComponent frequency="2.102" amplitude="0.0451277" phase="0.287075"/>
                <frequencyComponent frequency="3.282" amplitude="0.0451277" phase="0.975356"/>
                <frequencyComponent frequency="5.124" amplitude="0.0451277" phase="0.383309"/>
                <frequencyComponent frequency="8.002" amplitude="0.0451277" phase="0.962036"/>
                <frequencyComponent frequency="12.496" amplitude="0.0451277" phase="0.812781"/>
                <frequencyComponent frequency="19.512" amplitude="0.0451277" phase="0.855536"/>
                <frequencyComponent frequency="30.47" amplitude="0.0451277" phase="0.642122"/>
                <frequencyComponent frequency="47.58" amplitude="0.0451277" phase="0.47019"/>
                <frequencyComponent frequency="74.296" amplitude="0.0451277" phase="0.580255"/>
                <frequencyComponent frequency="116.016" amplitude="0.0451277" phase="0.961811"/>
                <frequencyComponent frequency="181.16" amplitude="0.0451277" phase="0.353281"/>
                <frequencyComponent frequency="282.886" amplitude="0.0451277" phase="0.612829"/>
                <frequencyComponent frequency="441.734" amplitude="0.0451277" phase="0.850545"/>
                <frequencyComponent frequency="689.778" amplitude="0.0451277" phase="0.837369"/>
                <frequencyComponent frequency="1077.11" amplitude="0.0451277" phase="0.405781"/>
                <frequencyComponent frequency="1681.92" amplitude="0.0451277" phase="0.371117"/>
                <frequencyComponent frequency="2626.36" amplitude="0.0451277" phase="0.695653"/>
                <frequencyComponent frequency="4101.13" amplitude="0.0451277" phase="0.856809"/>
                <frequencyComponent frequency="6404" amplitude="0.0451277" phase="0.196729"/>
                <frequencyComponent frequency="10000" amplitude="0.0451277" phase="0.25"/>
            </frequencyTable>
        </currentExcitation>
        <continousMeasurement period="1"/>
        <adaptiveCurrentScaling enabled="1" targetVoltage="0.01"/>
        <enhancements discardFirstLeastCommonPeriods="0"/>
        <outputLimits vMin="2.6" vMax="3.6" iMax="2.5" faultDuration="10"/>
        <misc>
            <automaticBatteryConnect enabled="1"/>
            <automaticBatteryDisconnect enabled="0"/>
            <automaticPowerDown duration="30"/>
        </misc>
    </deviceConfiguration>
    <canUserMailboxes>
        <mailbox1 length="0" data=""/>
        <mailbox2 length="0" data=""/>
        <mailbox3 length="0" data=""/>
        <mailbox4 length="0" data=""/>
    </canUserMailboxes>
    <userParameters parameterCount="0"/>
    <measurementResults multiplexerChannel="0" batteryName="">
        <batteryVoltage voltage="3.21697" date="2023/10/31" time="16:42:43"/>
        <temperatureSensor temperature="26.1568" date="2023/10/31" time="16:42:43"/>
        <impedanceSpectrum frequencyCount="32" voltageAmplitude="0.00281242" clipped="0" currentAmplitude="0.996389" currentAverage="0.00210558" date="2023/10/31" time="16:51:03">
            <spectrumData freq="0.01" zRe="0.00276797" zIm="-0.00142919"/>
            <spectrumData freq="0.016" zRe="0.00243117" zIm="-0.00114097"/>
            <spectrumData freq="0.024" zRe="0.00224176" zIm="-0.000892262"/>
            <spectrumData freq="0.038" zRe="0.00207385" zIm="-0.000727894"/>
            <spectrumData freq="0.06" zRe="0.00194139" zIm="-0.000561878"/>
            <spectrumData freq="0.092" zRe="0.00183486" zIm="-0.000462258"/>
            <spectrumData freq="0.144" zRe="0.00174688" zIm="-0.000377152"/>
            <spectrumData freq="0.226" zRe="0.00167044" zIm="-0.000313913"/>
            <spectrumData freq="0.354" zRe="0.00160775" zIm="-0.000261914"/>
            <spectrumData freq="0.552" zRe="0.00154916" zIm="-0.000226905"/>
            <spectrumData freq="0.862" zRe="0.00150105" zIm="-0.000202682"/>
            <spectrumData freq="1.346" zRe="0.00145588" zIm="-0.000186929"/>
            <spectrumData freq="2.102" zRe="0.00141611" zIm="-0.000179096"/>
            <spectrumData freq="3.282" zRe="0.00137656" zIm="-0.000181888"/>
            <spectrumData freq="5.124" zRe="0.00133497" zIm="-0.000196014"/>
            <spectrumData freq="8.002" zRe="0.00128465" zIm="-0.000220955"/>
            <spectrumData freq="12.496" zRe="0.00121885" zIm="-0.000253323"/>
            <spectrumData freq="19.512" zRe="0.00113349" zIm="-0.000285113"/>
            <spectrumData freq="30.47" zRe="0.00102995" zIm="-0.000302204"/>
            <spectrumData freq="47.58" zRe="0.000916066" zIm="-0.000297047"/>
            <spectrumData freq="74.296" zRe="0.000802784" zIm="-0.000261687"/>
            <spectrumData freq="116.016" zRe="0.000708675" zIm="-0.000195346"/>
            <spectrumData freq="181.16" zRe="0.000639553" zIm="-0.000109559"/>
            <spectrumData freq="282.886" zRe="0.000595433" zIm="-7.54356e-06"/>
            <spectrumData freq="441.734" zRe="0.000569692" zIm="0.00011566"/>
            <spectrumData freq="689.778" zRe="0.000560983" zIm="0.000275299"/>
            <spectrumData freq="1077.11" zRe="0.000574875" zIm="0.00049437"/>
            <spectrumData freq="1681.92" zRe="0.000613433" zIm="0.000811494"/>
            <spectrumData freq="2626.36" zRe="0.000731294" zIm="0.00128596"/>
            <spectrumData freq="4101.13" zRe="0.00100731" zIm="0.00192193"/>
            <spectrumData freq="6404" zRe="0.00147168" zIm="0.00294571"/>
            <spectrumData freq="10000" zRe="0.0148353" zIm="0.0123177"/>
        </impedanceSpectrum>
    </measurementResults>
</inspectrumSuiteMeasurementResults>

File: EIS/Initial/25C/10%/CELL_NR12_00001.irf
<?xml version="1.0" encoding="UTF-8"?>
<inspectrumSuiteMeasurementResults description="06.11.2023 - 09:32:20" comment="">
    <deviceInformation>
        <hardware revision="1.0" serial="IE10522060002"/>
        <software revision="1.6"/>
        <calibration date="2022/10/11"/>
    </deviceInformation>
    <deviceConfiguration>
        <currentExcitation periods="5" currentScalingFactor="1">
            <frequencyTable frequencyCount="32">
                <frequencyComponent frequency="0.01" amplitude="0.0451277" phase="0.389313"/>
                <frequencyComponent frequency="0.016" amplitude="0.0451277" phase="0.872901"/>
                <frequencyComponent frequency="0.024" amplitude="0.0451277" phase="0.184351"/>
                <frequencyComponent frequency="0.038" amplitude="0.0451277" phase="0.817652"/>
                <frequencyComponent frequency="0.06" amplitude="0.0451277" phase="0.24546"/>
                <frequencyComponent frequency="0.092" amplitude="0.0451277" phase="0.983055"/>
                <frequencyComponent frequency="0.144" amplitude="0.0451277" phase="0.439171"/>
                <frequencyComponent frequency="0.226" amplitude="0.0451277" phase="0.699902"/>
                <frequencyComponent frequency="0.354" amplitude="0.0451277" phase="0.44298"/>
                <frequencyComponent frequency="0.552" amplitude="0.0451277" phase="0.35986"/>
                <frequencyComponent frequency="0.862" amplitude="0.0451277" phase="0.536743"/>
                <frequencyComponent frequency="1.346" amplitude="0.0451277" phase="0.112276"/>
                <frequencyComponent frequency="2.102" amplitude="0.0451277" phase="0.287075"/>
                <frequencyComponent frequency="3.282" amplitude="0.0451277" phase="0.975356"/>
                <frequencyComponent frequency="5.124" amplitude="0.0451277" phase="0.383309"/>
                <frequencyComponent frequency="8.002" amplitude="0.0451277" phase="0.962036"/>
                <frequencyComponent frequency="12.496" amplitude="0.0451277" phase="0.812781"/>
                <frequencyComponent frequency="19.512" amplitude="0.0451277" phase="0.855536"/>
                <frequencyComponent frequency="30.47" amplitude="0.0451277" phase="0.642122"/>
                <frequencyComponent frequency="47.58" amplitude="0.0451277" phase="0.47019"/>
                <frequencyComponent frequency="74.296" amplitude="0.0451277" phase="0.580255"/>
                <frequencyComponent frequency="116.016" amplitude="0.0451277" phase="0.961811"/>
                <frequencyComponent frequency="181.16" amplitude="0.0451277" phase="0.353281"/>
                <frequencyComponent frequency="282.886" amplitude="0.0451277" phase="0.612829"/>
                <frequencyComponent frequency="441.734" amplitude="0.0451277" phase="0.850545"/>
                <frequencyComponent frequency="689.778" amplitude="0.0451277" phase="0.837369"/>
                <frequencyComponent frequency="1077.11" amplitude="0.0451277" phase="0.405781"/>
                <frequencyComponent frequency="1681.92" amplitude="0.0451277" phase="0.371117"/>
                <frequencyComponent frequency="2626.36" amplitude="0.0451277" phase="0.695653"/>
                <frequencyComponent frequency="4101.13" amplitude="0.0451277" phase="0.856809"/>
                <frequencyComponent frequency="6404" amplitude="0.0451277" phase="0.196729"/>
                <frequencyComponent frequency="10000" amplitude="0.0451277" phase="0.25"/>
            </frequencyTable>
        </currentExcitation>
        <continousMeasurement period="1"/>
        <adaptiveCurrentScaling enabled="1" targetVoltage="0.01"/>
        <enhancements discardFirstLeastCommonPeriods="0"/>
        <outputLimits vMin="2.6" vMax="3.6" iMax="2.5" faultDuration="10"/>
        <misc>
            <automaticBatteryConnect enabled="1"/>
            <automaticBatteryDisconnect enabled="0"/>
            <automaticPowerDown duration="60"/>
        </misc>
    </deviceConfiguration>
    <canUserMailboxes>
        <mailbox1 length="0" data=""/>
        <mailbox2 length="0" data=""/>
        <mailbox3 length="0" data=""/>
        <mailbox4 length="0" data=""/>
    </canUserMailboxes>
    <userParameters parameterCount="0"/>
    <measurementResults multiplexerChannel="0" batteryName="">
        <batteryVoltage voltage="3.22001" date="2023/11/06" time="09:24:00"/>
        <temperatureSensor temperature="26.1568" date="2023/11/06" time="09:24:00"/>
        <impedanceSpectrum frequencyCount="32" voltageAmplitude="0.0100272" clipped="0" currentAmplitude="3.44893" currentAverage="0.00315961" date="2023/11/06" time="09:32:20">
            <spectrumData freq="0.01" zRe="0.00303899" zIm="-0.00150094"/>
            <spectrumData freq="0.016" zRe="0.00270842" zIm="-0.00119956"/>
            <spectrumData freq="0.024" zRe="0.00251177" zIm="-0.000936845"/>
            <spectrumData freq="0.038" zRe="0.00234051" zIm="-0.00075418"/>
            <spectrumData freq="0.06" zRe="0.00219639" zIm="-0.000586634"/>
            <spectrumData freq="0.092" zRe="0.00208744" zIm="-0.000482844"/>
            <spectrumData freq="0.144" zRe="0.00200275" zIm="-0.000389943"/>
            <spectrumData freq="0.226" zRe="0.001922" zIm="-0.000328927"/>
            <spectrumData freq="0.354" zRe="0.00185761" zIm="-0.000277036"/>
            <spectrumData freq="0.552" zRe="0.001799" zIm="-0.000243685"/>
            <spectrumData freq="0.862" zRe="0.00174729" zIm="-0.000223669"/>
            <spectrumData freq="1.346" zRe="0.00169857" zIm="-0.000214559"/>
            <spectrumData freq="2.102" zRe="0.00165251" zIm="-0.000216443"/>
            <spectrumData freq="3.282" zRe="0.00160381" zIm="-0.00023245"/>
            <spectrumData freq="5.124" zRe="0.00154795" zIm="-0.000262457"/>
            <spectrumData freq="8.002" zRe="0.00147466" zIm="-0.000305402"/>
            <spectrumData freq="12.496" zRe="0.00137691" zIm="-0.000352645"/>
            <spectrumData freq="19.512" zRe="0.00125117" zIm="-0.000389748"/>
            <spectrumData freq="30.47" zRe="0.00110637" zIm="-0.000400641"/>
            <spectrumData freq="47.58" zRe="0.000957861" zIm="-0.000376834"/>
            <spectrumData freq="74.296" zRe="0.000824014" zIm="-0.000317856"/>
            <spectrumData freq="116.016" zRe="0.000719872" zIm="-0.000231196"/>
            <spectrumData freq="181.16" zRe="0.000649433" zIm="-0.000129834"/>
            <spectrumData freq="282.886" zRe="0.000606507" zIm="-1.86825e-05"/>
            <spectrumData freq="441.734" zRe="0.000584244" zIm="0.000109015"/>
            <spectrumData freq="689.778" zRe="0.000578941" zIm="0.000268307"/>
            <spectrumData freq="1077.11" zRe="0.000595826" zIm="0.00048252"/>
            <spectrumData freq="1681.92" zRe="0.000635476" zIm="0.000790798"/>
            <spectrumData freq="2626.36" zRe="0.000751803" zIm="0.00125063"/>
            <spectrumData freq="4101.13" zRe="0.00102207" zIm="0.00186518"/>
            <spectrumData freq="6404" zRe="0.00147542" zIm="0.00285771"/>
            <spectrumData freq="10000" zRe="0.00617879" zIm="0.0071016"/>
        </impedanceSpectrum>
    </measurementResults>
</inspectrumSuiteMeasurementResults>

File: EIS/Initial/25C/10%/CELL_NR13_00001.irf
<?xml version="1.0" encoding="UTF-8"?>
<inspectrumSuiteMeasurementResults description="31.10.2023 - 17:21:20" comment="">
    <deviceInformation>
        <hardware revision="1.0" serial="IE10522060002"/>
        <software revision="1.6"/>
        <calibration date="2022/10/11"/>
    </deviceInformation>
    <deviceConfiguration>
        <currentExcitation periods="5" currentScalingFactor="2.93098">
            <frequencyTable frequencyCount="32">
                <frequencyComponent frequency="0.01" amplitude="0.0451277" phase="0.389313"/>
                <frequencyComponent frequency="0.016" amplitude="0.0451277" phase="0.872901"/>
                <frequencyComponent frequency="0.024" amplitude="0.0451277" phase="0.184351"/>
                <frequencyComponent frequency="0.038" amplitude="0.0451277" phase="0.817652"/>
                <frequencyComponent frequency="0.06" amplitude="0.0451277" phase="0.24546"/>
                <frequencyComponent frequency="0.092" amplitude="0.0451277" phase="0.983055"/>
                <frequencyComponent frequency="0.144" amplitude="0.0451277" phase="0.439171"/>
                <frequencyComponent frequency="0.226" amplitude="0.0451277" phase="0.699902"/>
                <frequencyComponent frequency="0.354" amplitude="0.0451277" phase="0.44298"/>
                <frequencyComponent frequency="0.552" amplitude="0.0451277" phase="0.35986"/>
                <frequencyComponent frequency="0.862" amplitude="0.0451277" phase="0.536743"/>
                <frequencyComponent frequency="1.346" amplitude="0.0451277" phase="0.112276"/>
                <frequencyComponent frequency="2.102" amplitude="0.0451277" phase="0.287075"/>
                <frequencyComponent frequency="3.282" amplitude="0.0451277" phase="0.975356"/>
                <frequencyComponent frequency="5.124" amplitude="0.0451277" phase="0.383309"/>
                <frequencyComponent frequency="8.002" amplitude="0.0451277" phase="0.962036"/>
                <frequencyComponent frequency="12.496" amplitude="0.0451277" phase="0.812781"/>
                <frequencyComponent frequency="19.512" amplitude="0.0451277" phase="0.855536"/>
                <frequencyComponent frequency="30.47" amplitude="0.0451277" phase="0.642122"/>
                <frequencyComponent frequency="47.58" amplitude="0.0451277" phase="0.47019"/>
                <frequencyComponent frequency="74.296" amplitude="0.0451277" phase="0.580255"/>
                <frequencyComponent frequency="116.016" amplitude="0.0451277" phase="0.961811"/>
                <frequencyComponent frequency="181.16" amplitude="0.0451277" phase="0.353281"/>
                <frequencyComponent frequency="282.886" amplitude="0.0451277" phase="0.612829"/>
                <frequencyComponent frequency="441.734" amplitude="0.0451277" phase="0.850545"/>
                <frequencyComponent frequency="689.778" amplitude="0.0451277" phase="0.837369"/>
                <frequencyComponent frequency="1077.11" amplitude="0.0451277" phase="0.405781"/>
                <frequencyComponent frequency="1681.92" amplitude="0.0451277" phase="0.371117"/>
                <frequencyComponent frequency="2626.36" amplitude="0.0451277" phase="0.695653"/>
                <frequencyComponent frequency="4101.13" amplitude="0.0451277" phase="0.856809"/>
                <frequencyComponent frequency="6404" amplitude="0.0451277" phase="0.196729"/>
                <frequencyComponent frequency="10000" amplitude="0.0451277" phase="0.25"/>
            </frequencyTable>
        </currentExcitation>
        <continousMeasurement period="1"/>
        <adaptiveCurrentScaling enabled="1" targetVoltage="0.01"/>
        <enhancements discardFirstLeastCommonPeriods="0"/>
        <outputLimits vMin="2.6" vMax="3.6" iMax="2.5" faultDuration="10"/>
        <misc>
            <automaticBatteryConnect enabled="1"/>
            <automaticBatteryDisconnect enabled="0"/>
            <automaticPowerDown duration="30"/>
        </misc>
    </deviceConfiguration>
    <canUserMailboxes>
        <mailbox1 length="0" data=""/>
        <mailbox2 length="0" data=""/>
        <mailbox3 length="0" data=""/>
        <mailbox4 length="0" data=""/>
    </canUserMailboxes>
    <userParameters parameterCount="0"/>
    <measurementResults multiplexerChannel="0" batteryName="">
        <batteryVoltage voltage="3.21594" date="2023/10/31" time="17:13:00"/>
        <temperatureSensor temperature="26.1875" date="2023/10/31" time="17:13:00"/>
        <impedanceSpectrum frequencyCount="32" voltageAmplitude="0.00909491" clipped="0" currentAmplitude="2.78446" currentAverage="0.00303499" date="2023/10/31" time="17:21:20">
            <spectrumData freq="0.01" zRe="0.00278996" zIm="-0.00148007"/>
            <spectrumData freq="0.016" zRe="0.00246626" zIm="-0.00118325"/>
            <spectrumData freq="0.024" zRe="0.00226849" zIm="-0.000928969"/>
            <spectrumData freq="0.038" zRe="0.00209805" zIm="-0.000744169"/>
            <spectrumData freq="0.06" zRe="0.001952" zIm="-0.000582079"/>
            <spectrumData freq="0.092" zRe="0.00184017" zIm="-0.000482168"/>
            <spectrumData freq="0.144" zRe="0.00175145" zIm="-0.000390953"/>
            <spectrumData freq="0.226" zRe="0.00166945" zIm="-0.000327917"/>
            <spectrumData freq="0.354" zRe="0.00160139" zIm="-0.000275278"/>
            <spectrumData freq="0.552" zRe="0.00154233" zIm="-0.000237888"/>
            <spectrumData freq="0.862" zRe="0.00149062" zIm="-0.00021227"/>
            <spectrumData freq="1.346" zRe="0.00144159" zIm="-0.000193422"/>
            <spectrumData freq="2.102" zRe="0.00139994" zIm="-0.000182325"/>
            <spectrumData freq="3.282" zRe="0.00135934" zIm="-0.000181456"/>
            <spectrumData freq="5.124" zRe="0.00131877" zIm="-0.000190758"/>
            <spectrumData freq="8.002" zRe="0.00127115" zIm="-0.000212287"/>
            <spectrumData freq="12.496" zRe="0.0012098" zIm="-0.000241925"/>
            <spectrumData freq="19.512" zRe="0.00112898" zIm="-0.00027107"/>
            <spectrumData freq="30.47" zRe="0.0010299" zIm="-0.000287934"/>
            <spectrumData freq="47.58" zRe="0.000919821" zIm="-0.000282664"/>
            <spectrumData freq="74.296" zRe="0.000809489" zIm="-0.000246638"/>
            <spectrumData freq="116.016" zRe="0.000716289" zIm="-0.000178465"/>
            <spectrumData freq="181.16" zRe="0.000649203" zIm="-8.70818e-05"/>
            <spectrumData freq="282.886" zRe="0.00060679" zIm="2.38021e-05"/>
            <spectrumData freq="441.734" zRe="0.000584163" zIm="0.000161046"/>
            <spectrumData freq="689.778" zRe="0.000579455" zIm="0.000341905"/>
            <spectrumData freq="1077.11" zRe="0.000600591" zIm="0.000592629"/>
            <spectrumData freq="1681.92" zRe="0.000649235" zIm="0.000958698"/>
            <spectrumData freq="2626.36" zRe="0.000790613" zIm="0.00150795"/>
            <spectrumData freq="4101.13" zRe="0.00111727" zIm="0.00224148"/>
            <spectrumData freq="6404" zRe="0.0016615" zIm="0.00342529"/>
            <spectrumData freq="10000" zRe="0.00768556" zIm="0.00860915"/>
        </impedanceSpectrum>
    </measurementResults>
</inspectrumSuiteMeasurementResults>

File: EIS/Initial/25C/10%/CELL_NR14_00001.irf
<?xml version="1.0" encoding="UTF-8"?>
<inspectrumSuiteMeasurementResults description="31.10.2023 - 17:01:01" comment="">
    <deviceInformation>
        <hardware revision="1.0" serial="IE10522060002"/>
        <software revision="1.6"/>
        <calibration date="2022/10/11"/>
    </deviceInformation>
    <deviceConfiguration>
        <currentExcitation periods="5" currentScalingFactor="2.77563">
            <frequencyTable frequencyCount="32">
                <frequencyComponent frequency="0.01" amplitude="0.0451277" phase="0.389313"/>
                <frequencyComponent frequency="0.016" amplitude="0.0451277" phase="0.872901"/>
                <frequencyComponent frequency="0.024" amplitude="0.0451277" phase="0.184351"/>
                <frequencyComponent frequency="0.038" amplitude="0.0451277" phase="0.817652"/>
                <frequencyComponent frequency="0.06" amplitude="0.0451277" phase="0.24546"/>
                <frequencyComponent frequency="0.092" amplitude="0.0451277" phase="0.983055"/>
                <frequencyComponent frequency="0.144" amplitude="0.0451277" phase="0.439171"/>
                <frequencyComponent frequency="0.226" amplitude="0.0451277" phase="0.699902"/>
                <frequencyComponent frequency="0.354" amplitude="0.0451277" phase="0.44298"/>
                <frequencyComponent frequency="0.552" amplitude="0.0451277" phase="0.35986"/>
                <frequencyComponent frequency="0.862" amplitude="0.0451277" phase="0.536743"/>
                <frequencyComponent frequency="1.346" amplitude="0.0451277" phase="0.112276"/>
                <frequencyComponent frequency="2.102" amplitude="0.0451277" phase="0.287075"/>
                <frequencyComponent frequency="3.282" amplitude="0.0451277" phase="0.975356"/>
                <frequencyComponent frequency="5.124" amplitude="0.0451277" phase="0.383309"/>
                <frequencyComponent frequency="8.002" amplitude="0.0451277" phase="0.962036"/>
                <frequencyComponent frequency="12.496" amplitude="0.0451277" phase="0.812781"/>
                <frequencyComponent frequency="19.512" amplitude="0.0451277" phase="0.855536"/>
                <frequencyComponent frequency="30.47" amplitude="0.0451277" phase="0.642122"/>
                <frequencyComponent frequency="47.58" amplitude="0.0451277" phase="0.47019"/>
                <frequencyComponent frequency="74.296" amplitude="0.0451277" phase="0.580255"/>
                <frequencyComponent frequency="116.016" amplitude="0.0451277" phase="0.961811"/>
                <frequencyComponent frequency="181.16" amplitude="0.0451277" phase="0.353281"/>
                <frequencyComponent frequency="282.886" amplitude="0.0451277" phase="0.612829"/>
                <frequencyComponent frequency="441.734" amplitude="0.0451277" phase="0.850545"/>
                <frequencyComponent frequency="689.778" amplitude="0.0451277" phase="0.837369"/>
                <frequencyComponent frequency="1077.11" amplitude="0.0451277" phase="0.405781"/>
                <frequencyComponent frequency="1681.92" amplitude="0.0451277" phase="0.371117"/>
                <frequencyComponent frequency="2626.36" amplitude="0.0451277" phase="0.695653"/>
                <frequencyComponent frequency="4101.13" amplitude="0.0451277" phase="0.856809"/>
                <frequencyComponent frequency="6404" amplitude="0.0451277" phase="0.196729"/>
                <frequencyComponent frequency="10000" amplitude="0.0451277" phase="0.25"/>
            </frequencyTable>
        </currentExcitation>
        <continousMeasurement period="1"/>
        <adaptiveCurrentScaling enabled="1" targetVoltage="0.01"/>
        <enhancements discardFirstLeastCommonPeriods="0"/>
        <outputLimits vMin="2.6" vMax="3.6" iMax="2.5" faultDuration="10"/>
        <misc>
            <automaticBatteryConnect enabled="1"/>
            <automaticBatteryDisconnect enabled="0"/>
            <automaticPowerDown duration="30"/>
        </misc>
    </deviceConfiguration>
    <canUserMailboxes>
        <mailbox1 length="0" data=""/>
        <mailbox2 length="0" data=""/>
        <mailbox3 length="0" data=""/>
        <mailbox4 length="0" data=""/>
    </canUserMailboxes>
    <userParameters parameterCount="0"/>
    <measurementResults multiplexerChannel="0" batteryName="">
        <batteryVoltage voltage="3.21816" date="2023/10/31" time="16:52:41"/>
        <temperatureSensor temperature="26.1568" date="2023/10/31" time="16:52:41"/>
        <impedanceSpectrum frequencyCount="32" voltageAmplitude="0.00765125" clipped="0" currentAmplitude="2.64602" currentAverage="0.00292506" date="2023/10/31" time="17:01:01">
            <spectrumData freq="0.01" zRe="0.00261817" zIm="-0.00139687"/>
            <spectrumData freq="0.016" zRe="0.00229126" zIm="-0.00112627"/>
            <spectrumData freq="0.024" zRe="0.00209632" zIm="-0.000874312"/>
            <spectrumData freq="0.038" zRe="0.00193639" zIm="-0.000709588"/>
            <spectrumData freq="0.06" zRe="0.00180032" zIm="-0.000546219"/>
            <spectrumData freq="0.092" zRe="0.00169716" zIm="-0.00044825"/>
            <spectrumData freq="0.144" zRe="0.00162309" zIm="-0.000357975"/>
            <spectrumData freq="0.226" zRe="0.00154644" zIm="-0.000296618"/>
            <spectrumData freq="0.354" zRe="0.00148831" zIm="-0.000246368"/>
            <spectrumData freq="0.552" zRe="0.00143761" zIm="-0.000210064"/>
            <spectrumData freq="0.862" zRe="0.00139322" zIm="-0.000185596"/>
            <spectrumData freq="1.346" zRe="0.00135159" zIm="-0.000168345"/>
            <spectrumData freq="2.102" zRe="0.00131577" zIm="-0.000158683"/>
            <spectrumData freq="3.282" zRe="0.00128055" zIm="-0.000158325"/>
            <spectrumData freq="5.124" zRe="0.00124515" zIm="-0.000166488"/>
            <spectrumData freq="8.002" zRe="0.00120331" zIm="-0.000184924"/>
            <spectrumData freq="12.496" zRe="0.00115115" zIm="-0.000210562"/>
            <spectrumData freq="19.512" zRe="0.00108223" zIm="-0.000237142"/>
            <spectrumData freq="30.47" zRe="0.00099758" zIm="-0.00025546"/>
            <spectrumData freq="47.58" zRe="0.000900229" zIm="-0.000256398"/>
            <spectrumData freq="74.296" zRe="0.000799096" zIm="-0.000230569"/>
            <spectrumData freq="116.016" zRe="0.000710669" zIm="-0.000174074"/>
            <spectrumData freq="181.16" zRe="0.00064482" zIm="-9.49489e-05"/>
            <spectrumData freq="282.886" zRe="0.000601462" zIm="3.22517e-06"/>
            <spectrumData freq="441.734" zRe="0.000577236" zIm="0.000124363"/>
            <spectrumData freq="689.778" zRe="0.000569636" zIm="0.000283071"/>
            <spectrumData freq="1077.11" zRe="0.000585664" zIm="0.000501489"/>
            <spectrumData freq="1681.92" zRe="0.00062654" zIm="0.000818685"/>
            <spectrumData freq="2626.36" zRe="0.00074852" zIm="0.00129241"/>
            <spectrumData freq="4101.13" zRe="0.00103093" zIm="0.00192214"/>
            <spectrumData freq="6404" zRe="0.00149925" zIm="0.00293568"/>
            <spectrumData freq="10000" zRe="0.00761237" zIm="0.00789872"/>
        </impedanceSpectrum>
    </measurementResults>
</inspectrumSuiteMeasurementResults>

File: EIS/Initial/25C/10%/CELL_NR15_00001.irf
<?xml version="1.0" encoding="UTF-8"?>
<inspectrumSuiteMeasurementResults description="06.11.2023 - 09:42:58" comment="">
    <deviceInformation>
        <hardware revision="1.0" serial="IE10522060002"/>
        <software revision="1.6"/>
        <calibration date="2022/10/11"/>
    </deviceInformation>
    <deviceConfiguration>
        <currentExcitation periods="5" currentScalingFactor="3.33585">
            <frequencyTable frequencyCount="32">
                <frequencyComponent frequency="0.01" amplitude="0.0451277" phase="0.389313"/>
                <frequencyComponent frequency="0.016" amplitude="0.0451277" phase="0.872901"/>
                <frequencyComponent frequency="0.024" amplitude="0.0451277" phase="0.184351"/>
                <frequencyComponent frequency="0.038" amplitude="0.0451277" phase="0.817652"/>
                <frequencyComponent frequency="0.06" amplitude="0.0451277" phase="0.24546"/>
                <frequencyComponent frequency="0.092" amplitude="0.0451277" phase="0.983055"/>
                <frequencyComponent frequency="0.144" amplitude="0.0451277" phase="0.439171"/>
                <frequencyComponent frequency="0.226" amplitude="0.0451277" phase="0.699902"/>
                <frequencyComponent frequency="0.354" amplitude="0.0451277" phase="0.44298"/>
                <frequencyComponent frequency="0.552" amplitude="0.0451277" phase="0.35986"/>
                <frequencyComponent frequency="0.862" amplitude="0.0451277" phase="0.536743"/>
                <frequencyComponent frequency="1.346" amplitude="0.0451277" phase="0.112276"/>
                <frequencyComponent frequency="2.102" amplitude="0.0451277" phase="0.287075"/>
                <frequencyComponent frequency="3.282" amplitude="0.0451277" phase="0.975356"/>
                <frequencyComponent frequency="5.124" amplitude="0.0451277" phase="0.383309"/>
                <frequencyComponent frequency="8.002" amplitude="0.0451277" phase="0.962036"/>
                <frequencyComponent frequency="12.496" amplitude="0.0451277" phase="0.812781"/>
                <frequencyComponent frequency="19.512" amplitude="0.0451277" phase="0.855536"/>
                <frequencyComponent frequency="30.47" amplitude="0.0451277" phase="0.642122"/>
                <frequencyComponent frequency="47.58" amplitude="0.0451277" phase="0.47019"/>
                <frequencyComponent frequency="74.296" amplitude="0.0451277" phase="0.580255"/>
                <frequencyComponent frequency="116.016" amplitude="0.0451277" phase="0.961811"/>
                <frequencyComponent frequency="181.16" amplitude="0.0451277" phase="0.353281"/>
                <frequencyComponent frequency="282.886" amplitude="0.0451277" phase="0.612829"/>
                <frequencyComponent frequency="441.734" amplitude="0.0451277" phase="0.850545"/>
                <frequencyComponent frequency="689.778" amplitude="0.0451277" phase="0.837369"/>
                <frequencyComponent frequency="1077.11" amplitude="0.0451277" phase="0.405781"/>
                <frequencyComponent frequency="1681.92" amplitude="0.0451277" phase="0.371117"/>
                <frequencyComponent frequency="2626.36" amplitude="0.0451277" phase="0.695653"/>
                <frequencyComponent frequency="4101.13" amplitude="0.0451277" phase="0.856809"/>
                <frequencyComponent frequency="6404" amplitude="0.0451277" phase="0.196729"/>
                <frequencyComponent frequency="10000" amplitude="0.0451277" phase="0.25"/>
            </frequencyTable>
        </currentExcitation>
        <continousMeasurement period="1"/>
        <adaptiveCurrentScaling enabled="1" targetVoltage="0.01"/>
        <enhancements discardFirstLeastCommonPeriods="0"/>
        <outputLimits vMin="2.6" vMax="3.6" iMax="2.5" faultDuration="10"/>
        <misc>
            <automaticBatteryConnect enabled="1"/>
            <automaticBatteryDisconnect enabled="0"/>
            <automaticPowerDown duration="60"/>
        </misc>
    </deviceConfiguration>
    <canUserMailboxes>
        <mailbox1 length="0" data=""/>
        <mailbox2 length="0" data=""/>
        <mailbox3 length="0" data=""/>
        <mailbox4 length="0" data=""/>
    </canUserMailboxes>
    <userParameters parameterCount="0"/>
    <measurementResults multiplexerChannel="0" batteryName="">
        <batteryVoltage voltage="3.21615" date="2023/11/06" time="09:34:38"/>
        <temperatureSensor temperature="26.1568" date="2023/11/06" time="09:34:38"/>
        <impedanceSpectrum frequencyCount="32" voltageAmplitude="0.00975507" clipped="0" currentAmplitude="3.17017" currentAverage="0.00319551" date="2023/11/06" time="09:42:58">
            <spectrumData freq="0.01" zRe="0.00269872" zIm="-0.00149623"/>
            <spectrumData freq="0.016" zRe="0.00237194" zIm="-0.00118615"/>
            <spectrumData freq="0.024" zRe="0.00217654" zIm="-0.000924741"/>
            <spectrumData freq="0.038" zRe="0.00200683" zIm="-0.000743303"/>
            <spectrumData freq="0.06" zRe="0.00186995" zIm="-0.000572296"/>
            <spectrumData freq="0.092" zRe="0.0017608" zIm="-0.000472368"/>
            <spectrumData freq="0.144" zRe="0.00167743" zIm="-0.000377472"/>
            <spectrumData freq="0.226" zRe="0.00160177" zIm="-0.000314406"/>
            <spectrumData freq="0.354" zRe="0.00153738" zIm="-0.00026024"/>
            <spectrumData freq="0.552" zRe="0.00148385" zIm="-0.00022353"/>
            <spectrumData freq="0.862" zRe="0.00143605" zIm="-0.000198165"/>
            <spectrumData freq="1.346" zRe="0.0013913" zIm="-0.000180473"/>
            <spectrumData freq="2.102" zRe="0.00135262" zIm="-0.000169543"/>
            <spectrumData freq="3.282" zRe="0.00131496" zIm="-0.000169185"/>
            <spectrumData freq="5.124" zRe="0.00127687" zIm="-0.000178102"/>
            <spectrumData freq="8.002" zRe="0.00123237" zIm="-0.000197929"/>
            <spectrumData freq="12.496" zRe="0.00117539" zIm="-0.000224816"/>
            <spectrumData freq="19.512" zRe="0.00110071" zIm="-0.000251784"/>
            <spectrumData freq="30.47" zRe="0.00100955" zIm="-0.000268726"/>
            <spectrumData freq="47.58" zRe="0.000907225" zIm="-0.000265499"/>
            <spectrumData freq="74.296" zRe="0.000803492" zIm="-0.00023423"/>
            <spectrumData freq="116.016" zRe="0.000713968" zIm="-0.000171771"/>
            <spectrumData freq="181.16" zRe="0.00064883" zIm="-8.67869e-05"/>
            <spectrumData freq="282.886" zRe="0.000607201" zIm="1.74211e-05"/>
            <spectrumData freq="441.734" zRe="0.000584461" zIm="0.000146292"/>
            <spectrumData freq="689.778" zRe="0.000578356" zIm="0.000315793"/>
            <spectrumData freq="1077.11" zRe="0.000595609" zIm="0.000551117"/>
            <spectrumData freq="1681.92" zRe="0.000637468" zIm="0.000895741"/>
            <spectrumData freq="2626.36" zRe="0.000765085" zIm="0.00141482"/>
            <spectrumData freq="4101.13" zRe="0.00106585" zIm="0.00211209"/>
            <spectrumData freq="6404" zRe="0.00157055" zIm="0.00324246"/>
            <spectrumData freq="10000" zRe="0.00701736" zIm="0.00812464"/>
        </impedanceSpectrum>
    </measurementResults>
</inspectrumSuiteMeasurementResults>
