Repository: cyancoconut/Time-series-Research-for-Aging-Characterization-Analysis

# TRACY

**T**ime-series **R**esearch for **A**ging **C**haracterization anal**Y**sis

A modular pipeline for processing battery aging check-up data — from raw cycler exports to enriched metrics (capacity, pulse resistance, qOCV). Designed as a companion to **MACY** (MAss CYcling): MACY runs the cycling tests, TRACY analyzes the check-up routines.

## Architecture

TRACY implements a medallion architecture across four parquet layers:

```
BRONZE_CU → preSILVER → SILVER → GOLD
```

| Layer | Description |
|-------|-------------|
| **BRONZE_CU** | Raw cycler export, German columns, unsegmented |
| **preSILVER** | Segmented into discrete procedures, columns renamed to English |

File: EIS/Initial/25C/10%/CELL_NR7_00001.irf
<?xml version="1.0" encoding="UTF-8"?>
<inspectrumSuiteMeasurementResults description="25.10.2023 - 16:32:37" comment="10% SOC">
    <deviceInformation>
        <hardware revision="1.0" serial="IE10522060009"/>
        <software revision="1.6"/>
        <calibration date="2022/11/02"/>
    </deviceInformation>
    <deviceConfiguration>
        <currentExcitation periods="5" currentScalingFactor="1.06306">
            <frequencyTable frequencyCount="32">
                <frequencyComponent frequency="0.01" amplitude="0.0451277" phase="0.389313"/>
                <frequencyComponent frequency="0.016" amplitude="0.0451277" phase="0.872901"/>
                <frequencyComponent frequency="0.024" amplitude="0.0451277" phase="0.184351"/>
                <frequencyComponent frequency="0.038" amplitude="0.0451277" phase="0.817652"/>
                <frequencyComponent frequency="0.06" amplitude="0.0451277" phase="0.24546"/>
                <frequencyComponent frequency="0.092" amplitude="0.0451277" phase="0.983055"/>
                <frequencyComponent frequency="0.144" amplitude="0.0451277" phase="0.439171"/>
                <frequencyComponent frequency="0.226" amplitude="0.0451277" phase="0.699902"/>
                <frequencyComponent frequency="0.354" amplitude="0.0451277" phase="0.44298"/>
                <frequencyComponent frequency="0.552" amplitude="0.0451277" phase="0.35986"/>
                <frequencyComponent frequency="0.862" amplitude="0.0451277" phase="0.536743"/>
                <frequencyComponent frequency="1.346" amplitude="0.0451277" phase="0.112276"/>
                <frequencyComponent frequency="2.102" amplitude="0.0451277" phase="0.287075"/>
                <frequencyComponent frequency="3.282" amplitude="0.0451277" phase="0.975356"/>
                <frequencyComponent frequency="5.124" amplitude="0.0451277" phase="0.383309"/>
                <frequencyComponent frequency="8.002" amplitude="0.0451277" phase="0.962036"/>
                <frequencyComponent frequency="12.496" amplitude="0.0451277" phase="0.812781"/>
                <frequencyComponent frequency="19.512" amplitude="0.0451277" phase="0.855536"/>
                <frequencyComponent frequency="30.47" amplitude="0.0451277" phase="0.642122"/>
                <frequencyComponent frequency="47.58" amplitude="0.0451277" phase="0.47019"/>
                <frequencyComponent frequency="74.296" amplitude="0.0451277" phase="0.580255"/>
                <frequencyComponent frequency="116.016" amplitude="0.0451277" phase="0.961811"/>
                <frequencyComponent frequency="181.16" amplitude="0.0451277" phase="0.353281"/>
                <frequencyComponent frequency="282.886" amplitude="0.0451277" phase="0.612829"/>
                <frequencyComponent frequency="441.734" amplitude="0.0451277" phase="0.850545"/>
                <frequencyComponent frequency="689.778" amplitude="0.0451277" phase="0.837369"/>
                <frequencyComponent frequency="1077.11" amplitude="0.0451277" phase="0.405781"/>
                <frequencyComponent frequency="1681.92" amplitude="0.0451277" phase="0.371117"/>
                <frequencyComponent frequency="2626.36" amplitude="0.0451277" phase="0.695653"/>
                <frequencyComponent frequency="4101.13" amplitude="0.0451277" phase="0.856809"/>
                <frequencyComponent frequency="6404" amplitude="0.0451277" phase="0.196729"/>
                <frequencyComponent frequency="10000" amplitude="0.0451277" phase="0.25"/>
            </frequencyTable>
        </currentExcitation>
        <continousMeasurement period="10"/>
        <adaptiveCurrentScaling enabled="1" targetVoltage="0.01"/>
        <enhancements discardFirstLeastCommonPeriods="0"/>
        <misc>
            <automaticBatteryConnect enabled="0"/>
            <automaticBatteryDisconnect enabled="0"/>
            <automaticPowerDown duration="30"/>
        </misc>
    </deviceConfiguration>
    <canUserMailboxes>
        <mailbox1 length="0" data=""/>
        <mailbox2 length="0" data=""/>
        <mailbox3 length="0" data=""/>
        <mailbox4 length="0" data=""/>
    </canUserMailboxes>
    <userParameters parameterCount="0"/>
    <measurementResults multiplexerChannel="0" batteryName="">
        <batteryVoltage voltage="3.21708" date="2023/10/25" time="16:24:17"/>
        <temperatureSensor temperature="nan" date="2023/10/25" time="16:24:17"/>
        <impedanceSpectrum frequencyCount="32" voltageAmplitude="0.0034708" clipped="0" currentAmplitude="1.02401" currentAverage="0.00292294" date="2023/10/25" time="16:32:37">
            <spectrumData freq="0.01" zRe="0.00282805" zIm="-0.00143749"/>
            <spectrumData freq="0.016" zRe="0.00244933" zIm="-0.00122077"/>
            <spectrumData freq="0.024" zRe="0.00225706" zIm="-0.000904405"/>
            <spectrumData freq="0.038" zRe="0.00208888" zIm="-0.000769287"/>
            <spectrumData freq="0.06" zRe="0.00194646" zIm="-0.000563946"/>
            <spectrumData freq="0.092" zRe="0.00183631" zIm="-0.000468749"/>
            <spectrumData freq="0.144" zRe="0.00176163" zIm="-0.000375182"/>
            <spectrumData freq="0.226" zRe="0.00168042" zIm="-0.000318586"/>
            <spectrumData freq="0.354" zRe="0.00162269" zIm="-0.000260425"/>
            <spectrumData freq="0.552" zRe="0.00156313" zIm="-0.000221705"/>
            <spectrumData freq="0.862" zRe="0.00151796" zIm="-0.000200157"/>
            <spectrumData freq="1.346" zRe="0.00147434" zIm="-0.000183737"/>
            <spectrumData freq="2.102" zRe="0.00143528" zIm="-0.000176551"/>
            <spectrumData freq="3.282" zRe="0.00139573" zIm="-0.000181362"/>
            <spectrumData freq="5.124" zRe="0.00135432" zIm="-0.000195219"/>
            <spectrumData freq="8.002" zRe="0.00130439" zIm="-0.000221577"/>
            <spectrumData freq="12.496" zRe="0.00123881" zIm="-0.000255123"/>
            <spectrumData freq="19.512" zRe="0.00115261" zIm="-0.000287586"/>
            <spectrumData freq="30.47" zRe="0.0010469" zIm="-0.000306495"/>
            <spectrumData freq="47.58" zRe="0.000929352" zIm="-0.00030102"/>
            <spectrumData freq="74.296" zRe="0.000813433" zIm="-0.000263203"/>
            <spectrumData freq="116.016" zRe="0.000715851" zIm="-0.000192721"/>
            <spectrumData freq="181.16" zRe="0.000645852" zIm="-9.99149e-05"/>
            <spectrumData freq="282.886" zRe="0.00060187" zIm="1.10353e-05"/>
            <spectrumData freq="441.734" zRe="0.000577411" zIm="0.000146564"/>
            <spectrumData freq="689.778" zRe="0.000570748" zIm="0.000323906"/>
            <spectrumData freq="1077.11" zRe="0.000589966" zIm="0.000568936"/>
            <spectrumData freq="1681.92" zRe="0.00063698" zIm="0.000926373"/>
            <spectrumData freq="2626.36" zRe="0.000777507" zIm="0.00146107"/>
            <spectrumData freq="4101.13" zRe="0.00110308" zIm="0.00216243"/>
            <spectrumData freq="6404" zRe="0.00162741" zIm="0.00328502"/>
            <spectrumData freq="10000" zRe="0.0172448" zIm="0.0122371"/>
        </impedanceSpectrum>
    </measurementResults>
</inspectrumSuiteMeasurementResults>

File: EIS/Initial/25C/10%/CELL_NR8_00001.irf
<?xml version="1.0" encoding="UTF-8"?>
<inspectrumSuiteMeasurementResults description="25.10.2023 - 16:17:18" comment="10% SOC">
    <deviceInformation>
        <hardware revision="1.0" serial="IE10521120002"/>
        <software revision="1.6"/>
        <calibration date="2021/12/13"/>
    </deviceInformation>
    <deviceConfiguration>
        <currentExcitation periods="5" currentScalingFactor="2.30674">
            <frequencyTable frequencyCount="32">
                <frequencyComponent frequency="0.01" amplitude="0.0451277" phase="0.389313"/>
                <frequencyComponent frequency="0.016" amplitude="0.0451277" phase="0.872901"/>
                <frequencyComponent frequency="0.024" amplitude="0.0451277" phase="0.184351"/>
                <frequencyComponent frequency="0.038" amplitude="0.0451277" phase="0.817652"/>
                <frequencyComponent frequency="0.06" amplitude="0.0451277" phase="0.24546"/>
                <frequencyComponent frequency="0.092" amplitude="0.0451277" phase="0.983055"/>
                <frequencyComponent frequency="0.144" amplitude="0.0451277" phase="0.439171"/>
                <frequencyComponent frequency="0.226" amplitude="0.0451277" phase="0.699902"/>
                <frequencyComponent frequency="0.354" amplitude="0.0451277" phase="0.44298"/>
                <frequencyComponent frequency="0.552" amplitude="0.0451277" phase="0.35986"/>
                <frequencyComponent frequency="0.862" amplitude="0.0451277" phase="0.536743"/>
                <frequencyComponent frequency="1.346" amplitude="0.0451277" phase="0.112276"/>
                <frequencyComponent frequency="2.102" amplitude="0.0451277" phase="0.287075"/>
                <frequencyComponent frequency="3.282" amplitude="0.0451277" phase="0.975356"/>
                <frequencyComponent frequency="5.124" amplitude="0.0451277" phase="0.383309"/>
                <frequencyComponent frequency="8.002" amplitude="0.0451277" phase="0.962036"/>
                <frequencyComponent frequency="12.496" amplitude="0.0451277" phase="0.812781"/>
                <frequencyComponent frequency="19.512" amplitude="0.0451277" phase="0.855536"/>
                <frequencyComponent frequency="30.47" amplitude="0.0451277" phase="0.642122"/>
                <frequencyComponent frequency="47.58" amplitude="0.0451277" phase="0.47019"/>
                <frequencyComponent frequency="74.296" amplitude="0.0451277" phase="0.580255"/>
                <frequencyComponent frequency="116.016" amplitude="0.0451277" phase="0.961811"/>
                <frequencyComponent frequency="181.16" amplitude="0.0451277" phase="0.353281"/>
                <frequencyComponent frequency="282.886" amplitude="0.0451277" phase="0.612829"/>
                <frequencyComponent frequency="441.734" amplitude="0.0451277" phase="0.850545"/>
                <frequencyComponent frequency="689.778" amplitude="0.0451277" phase="0.837369"/>
                <frequencyComponent frequency="1077.11" amplitude="0.0451277" phase="0.405781"/>
                <frequencyComponent frequency="1681.92" amplitude="0.0451277" phase="0.371117"/>
                <frequencyComponent frequency="2626.36" amplitude="0.0451277" phase="0.695653"/>
                <frequencyComponent frequency="4101.13" amplitude="0.0451277" phase="0.856809"/>
                <frequencyComponent frequency="6404" amplitude="0.0451277" phase="0.196729"/>
                <frequencyComponent frequency="10000" amplitude="0.0451277" phase="0.25"/>
            </frequencyTable>
        </currentExcitation>
        <continousMeasurement period="10"/>
        <adaptiveCurrentScaling enabled="1" targetVoltage="0.01"/>
        <enhancements discardFirstLeastCommonPeriods="0"/>
        <misc>
            <automaticBatteryConnect enabled="0"/>
            <automaticBatteryDisconnect enabled="0"/>
            <automaticPowerDown duration="30"/>
        </misc>
    </deviceConfiguration>
    <canUserMailboxes>
        <mailbox1 length="0" data=""/>
        <mailbox2 length="0" data=""/>
        <mailbox3 length="0" data=""/>
        <mailbox4 length="0" data=""/>
    </canUserMailboxes>
    <userParameters parameterCount="0"/>
    <measurementResults multiplexerChannel="0" batteryName="">
        <batteryVoltage voltage="3.22032" date="2023/10/25" time="16:08:58"/>
        <temperatureSensor temperature="25.9421" date="2023/10/25" time="16:08:58"/>
        <impedanceSpectrum frequencyCount="32" voltageAmplitude="0.00739085" clipped="0" currentAmplitude="2.2124" currentAverage="-0.00121467" date="2023/10/25" time="16:17:18">
            <spectrumData freq="0.01" zRe="0.00299845" zIm="-0.00153523"/>
            <spectrumData freq="0.016" zRe="0.00275671" zIm="-0.00115933"/>
            <spectrumData freq="0.024" zRe="0.00252359" zIm="-0.0009834"/>
            <spectrumData freq="0.038" zRe="0.00232909" zIm="-0.000751488"/>
            <spectrumData freq="0.06" zRe="0.00216457" zIm="-0.000610242"/>
            <spectrumData freq="0.092" zRe="0.00205864" zIm="-0.000489935"/>
            <spectrumData freq="0.144" zRe="0.00196014" zIm="-0.000391697"/>
            <spectrumData freq="0.226" zRe="0.00188651" zIm="-0.000321532"/>
            <spectrumData freq="0.354" zRe="0.00182078" zIm="-0.000269986"/>
            <spectrumData freq="0.552" zRe="0.00176345" zIm="-0.000235969"/>
            <spectrumData freq="0.862" zRe="0.00171714" zIm="-0.000210832"/>
            <spectrumData freq="1.346" zRe="0.00167293" zIm="-0.000200779"/>
            <spectrumData freq="2.102" zRe="0.00163145" zIm="-0.000201377"/>
            <spectrumData freq="3.282" zRe="0.00158778" zIm="-0.000215678"/>
            <spectrumData freq="5.124" zRe="0.00153641" zIm="-0.000243271"/>
            <spectrumData freq="8.002" zRe="0.00146986" zIm="-0.000283936"/>
            <spectrumData freq="12.496" zRe="0.00138057" zIm="-0.000330704"/>
            <spectrumData freq="19.512" zRe="0.00126403" zIm="-0.00037106"/>
            <spectrumData freq="30.47" zRe="0.00112517" zIm="-0.000388524"/>
            <spectrumData freq="47.58" zRe="0.000978361" zIm="-0.000371646"/>
            <spectrumData freq="74.296" zRe="0.000841464" zIm="-0.000316815"/>
            <spectrumData freq="116.016" zRe="0.000732527" zIm="-0.000230087"/>
            <spectrumData freq="181.16" zRe="0.000657727" zIm="-0.00012426"/>
            <spectrumData freq="282.886" zRe="0.000611744" zIm="-4.17631e-06"/>
            <spectrumData freq="441.734" zRe="0.000587629" zIm="0.000136893"/>
            <spectrumData freq="689.778" zRe="0.000581866" zIm="0.000316931"/>
            <spectrumData freq="1077.11" zRe="0.000601612" zIm="0.000561888"/>
            <spectrumData freq="1681.92" zRe="0.000647779" zIm="0.000916416"/>
            <spectrumData freq="2626.36" zRe="0.000784087" zIm="0.00144533"/>
            <spectrumData freq="4101.13" zRe="0.00109864" zIm="0.00214908"/>
            <spectrumData freq="6404" zRe="0.00161429" zIm="0.00328028"/>
            <spectrumData freq="10000" zRe="0.0102417" zIm="0.0104896"/>
        </impedanceSpectrum>
    </measurementResults>
</inspectrumSuiteMeasurementResults>

File: EIS/Initial/25C/10%/CELL_NR9_00001.irf
<?xml version="1.0" encoding="UTF-8"?>
<inspectrumSuiteMeasurementResults description="31.10.2023 - 17:52:26" comment="">
    <deviceInformation>
        <hardware revision="1.0" serial="IE10522060002"/>
        <software revision="1.6"/>
        <calibration date="2022/10/11"/>
    </deviceInformation>
    <deviceConfiguration>
        <currentExcitation periods="5" currentScalingFactor="1">
            <frequencyTable frequencyCount="32">
                <frequencyComponent frequency="1" amplitude="0.0724674" phase="0.886029"/>
                <frequencyComponent frequency="2" amplitude="0.0724674" phase="0.352309"/>
                <frequencyComponent frequency="3" amplitude="0.0724674" phase="0.184188"/>
                <frequencyComponent frequency="4" amplitude="0.0724674" phase="0.0479107"/>
                <frequencyComponent frequency="5" amplitude="0.0724674" phase="0.648349"/>
                <frequencyComponent frequency="6" amplitude="0.0724674" phase="0.115415"/>
                <frequencyComponent frequency="9" amplitude="0.0724674" phase="0.589053"/>
                <frequencyComponent frequency="11" amplitude="0.0724674" phase="0.0516443"/>
                <frequencyComponent frequency="15" amplitude="0.0724674" phase="0.159773"/>
                <frequencyComponent frequency="20" amplitude="0.0724674" phase="0.679041"/>
                <frequencyComponent frequency="27" amplitude="0.0724674" phase="0.012188"/>
                <frequencyComponent frequency="36" amplitude="0.0724674" phase="0.407497"/>
                <frequencyComponent frequency="48" amplitude="0.0724674" phase="0.813629"/>
                <frequencyComponent frequency="65" amplitude="0.0724674" phase="0.680565"/>
                <frequencyComponent frequency="87" amplitude="0.0724674" phase="0.554352"/>
                <frequencyComponent frequency="117" amplitude="0.0724674" phase="0.275627"/>
                <frequencyComponent frequency="157" amplitude="0.0724674" phase="0.666199"/>
                <frequencyComponent frequency="211" amplitude="0.0724674" phase="0.474976"/>
                <frequencyComponent frequency="283" amplitude="0.0724674" phase="0.77124"/>
                <frequencyComponent frequency="381" amplitude="0.0724674" phase="0.542542"/>
                <frequencyComponent frequency="513" amplitude="0.0724674" phase="0.795776"/>
                <frequencyComponent frequency="690" amplitude="0.0724674" phase="0.463318"/>
                <frequencyComponent frequency="929" amplitude="0.0724674" phase="0.371216"/>
                <frequencyComponent frequency="1000" amplitude="0.0724674" phase="0.397156"/>
                <frequencyComponent frequency="1250" amplitude="0.0724674" phase="0.813721"/>
                <frequencyComponent frequency="1682" amplitude="0.0724674" phase="0.415405"/>
                <frequencyComponent frequency="2264" amplitude="0.0724674" phase="0.656738"/>
                <frequencyComponent frequency="3047" amplitude="0.0724674" phase="0.184082"/>
                <frequencyComponent frequency="4102" amplitude="0.0724674" phase="0.597656"/>
                <frequencyComponent frequency="5520" amplitude="0.0724674" phase="0.332031"/>
                <frequencyComponent frequency="7430" amplitude="0.0724674" phase="0.185059"/>
                <frequencyComponent frequency="10000" amplitude="0.0724674" phase="0.485352"/>
            </frequencyTable>
        </currentExcitation>
        <continousMeasurement period="1"/>
        <adaptiveCurrentScaling enabled="1" targetVoltage="0.01"/>
        <enhancements discardFirstLeastCommonPeriods="0"/>
        <outputLimits vMin="2.6" vMax="3.6" iMax="2.5" faultDuration="10"/>
        <misc>
            <automaticBatteryConnect enabled="1"/>
            <automaticBatteryDisconnect enabled="0"/>
            <automaticPowerDown duration="30"/>
        </misc>
    </deviceConfiguration>
    <canUserMailboxes>
        <mailbox1 length="0" data=""/>
        <mailbox2 length="0" data=""/>
        <mailbox3 length="0" data=""/>
        <mailbox4 length="0" data=""/>
    </canUserMailboxes>
    <userParameters parameterCount="0"/>
    <measurementResults multiplexerChannel="0" batteryName="">
        <batteryVoltage voltage="3.21875" date="2023/10/31" time="17:44:06"/>
        <temperatureSensor temperature="26.0955" date="2023/10/31" time="17:44:06"/>
        <impedanceSpectrum frequencyCount="32" voltageAmplitude="0.00250431" clipped="0" currentAmplitude="0.946032" currentAverage="0.0021636" date="2023/10/31" time="17:52:26">
            <spectrumData freq="0.01" zRe="0.00281284" zIm="-0.00140157"/>
            <spectrumData freq="0.016" zRe="0.00249729" zIm="-0.00109462"/>
            <spectrumData freq="0.024" zRe="0.00231829" zIm="-0.000877253"/>
            <spectrumData freq="0.038" zRe="0.00214352" zIm="-0.000693537"/>
            <spectrumData freq="0.06" zRe="0.00200973" zIm="-0.00054167"/>
            <spectrumData freq="0.092" zRe="0.00191198" zIm="-0.00045018"/>
            <spectrumData freq="0.144" zRe="0.00182748" zIm="-0.000355672"/>
            <spectrumData freq="0.226" zRe="0.00175359" zIm="-0.000298127"/>
            <spectrumData freq="0.354" zRe="0.00169505" zIm="-0.00025092"/>
            <spectrumData freq="0.552" zRe="0.0016479" zIm="-0.000218241"/>
            <spectrumData freq="0.862" zRe="0.00160068" zIm="-0.000198279"/>
            <spectrumData freq="1.346" zRe="0.0015559" zIm="-0.000187466"/>
            <spectrumData freq="2.102" zRe="0.00151734" zIm="-0.000187176"/>
            <spectrumData freq="3.282" zRe="0.00147652" zIm="-0.000197925"/>
            <spectrumData freq="5.124" zRe="0.00143003" zIm="-0.00022044"/>
            <spectrumData freq="8.002" zRe="0.0013681" zIm="-0.000256363"/>
            <spectrumData freq="12.496" zRe="0.00128941" zIm="-0.000296292"/>
            <spectrumData freq="19.512" zRe="0.00118565" zIm="-0.000330588"/>
            <spectrumData freq="30.47" zRe="0.00106376" zIm="-0.00034591"/>
            <spectrumData freq="47.58" zRe="0.000934377" zIm="-0.000333242"/>
            <spectrumData freq="74.296" zRe="0.00081242" zIm="-0.000287815"/>
            <spectrumData freq="116.016" zRe="0.000713373" zIm="-0.000213519"/>
            <spectrumData freq="181.16" zRe="0.000643277" zIm="-0.00012314"/>
            <spectrumData freq="282.886" zRe="0.000600975" zIm="-1.94821e-05"/>
            <spectrumData freq="441.734" zRe="0.000576113" zIm="0.000101292"/>
            <spectrumData freq="689.778" zRe="0.000567387" zIm="0.00025439"/>
            <spectrumData freq="1077.11" zRe="0.000579536" zIm="0.000462517"/>
            <spectrumData freq="1681.92" zRe="0.00061389" zIm="0.000763898"/>
            <spectrumData freq="2626.36" zRe="0.000722197" zIm="0.00121446"/>
            <spectrumData freq="4101.13" zRe="0.000979192" zIm="0.00182453"/>
            <spectrumData freq="6404" zRe="0.00141747" zIm="0.00280714"/>
            <spectrumData freq="10000" zRe="0.018035" zIm="0.0147736"/>
        </impedanceSpectrum>
    </measurementResults>
</inspectrumSuiteMeasurementResults>

File: EIS/Initial/25C/50%/CELL_NR10_00001.irf
<?xml version="1.0" encoding="UTF-8"?>
<inspectrumSuiteMeasurementResults description="29.10.2023 - 08:22:49" comment="">
    <deviceInformation>
        <hardware revision="1.0" serial="IE10522060002"/>
        <software revision="1.6"/>
        <calibration date="2022/10/11"/>
    </deviceInformation>
    <deviceConfiguration>
        <currentExcitation periods="5" currentScalingFactor="2.93281">
            <frequencyTable frequencyCount="32">
                <frequencyComponent frequency="0.01" amplitude="0.0451277" phase="0.389313"/>
                <frequencyComponent frequency="0.016" amplitude="0.0451277" phase="0.872901"/>
                <frequencyComponent frequency="0.024" amplitude="0.0451277" phase="0.184351"/>
                <frequencyComponent frequency="0.038" amplitude="0.0451277" phase="0.817652"/>
                <frequencyComponent frequency="0.06" amplitude="0.0451277" phase="0.24546"/>
                <frequencyComponent frequency="0.092" amplitude="0.0451277" phase="0.983055"/>
                <frequencyComponent frequency="0.144" amplitude="0.0451277" phase="0.439171"/>
                <frequencyComponent frequency="0.226" amplitude="0.0451277" phase="0.699902"/>
                <frequencyComponent frequency="0.354" amplitude="0.0451277" phase="0.44298"/>
                <frequencyComponent frequency="0.552" amplitude="0.0451277" phase="0.35986"/>
                <frequencyComponent frequency="0.862" amplitude="0.0451277" phase="0.536743"/>
                <frequencyComponent frequency="1.346" amplitude="0.0451277" phase="0.112276"/>
                <frequencyComponent frequency="2.102" amplitude="0.0451277" phase="0.287075"/>
                <frequencyComponent frequency="3.282" amplitude="0.0451277" phase="0.975356"/>
                <frequencyComponent frequency="5.124" amplitude="0.0451277" phase="0.383309"/>
                <frequencyComponent frequency="8.002" amplitude="0.0451277" phase="0.962036"/>
                <frequencyComponent frequency="12.496" amplitude="0.0451277" phase="0.812781"/>
                <frequencyComponent frequency="19.512" amplitude="0.0451277" phase="0.855536"/>
                <frequencyComponent frequency="30.47" amplitude="0.0451277" phase="0.642122"/>
                <frequencyComponent frequency="47.58" amplitude="0.0451277" phase="0.47019"/>
                <frequencyComponent frequency="74.296" amplitude="0.0451277" phase="0.580255"/>
                <frequencyComponent frequency="116.016" amplitude="0.0451277" phase="0.961811"/>
                <frequencyComponent frequency="181.16" amplitude="0.0451277" phase="0.353281"/>
                <frequencyComponent frequency="282.886" amplitude="0.0451277" phase="0.612829"/>
                <frequencyComponent frequency="441.734" amplitude="0.0451277" phase="0.850545"/>
                <frequencyComponent frequency="689.778" amplitude="0.0451277" phase="0.837369"/>
                <frequencyComponent frequency="1077.11" amplitude="0.0451277" phase="0.405781"/>
                <frequencyComponent frequency="1681.92" amplitude="0.0451277" phase="0.371117"/>
                <frequencyComponent frequency="2626.36" amplitude="0.0451277" phase="0.695653"/>
                <frequencyComponent frequency="4101.13" amplitude="0.0451277" phase="0.856809"/>
                <frequencyComponent frequency="6404" amplitude="0.0451277" phase="0.196729"/>
                <frequencyComponent frequency="10000" amplitude="0.0451277" phase="0.25"/>
            </frequencyTable>
        </currentExcitation>
        <continousMeasurement period="1"/>
        <adaptiveCurrentScaling enabled="1" targetVoltage="0.01"/>
        <enhancements discardFirstLeastCommonPeriods="0"/>
        <outputLimits vMin="2.6" vMax="3.6" iMax="2.5" faultDuration="10"/>
        <misc>
            <automaticBatteryConnect enabled="1"/>
            <automaticBatteryDisconnect enabled="0"/>
            <automaticPowerDown duration="30"/>
        </misc>
    </deviceConfiguration>
    <canUserMailboxes>
        <mailbox1 length="0" data=""/>
        <mailbox2 length="0" data=""/>
        <mailbox3 length="0" data=""/>
        <mailbox4 length="0" data=""/>
    </canUserMailboxes>
    <userParameters parameterCount="0"/>
    <measurementResults multiplexerChannel="0" batteryName="">
        <batteryVoltage voltage="3.29554" date="2023/10/29" time="08:14:29"/>
        <temperatureSensor temperature="25.666" date="2023/10/29" time="08:14:29"/>
        <impedanceSpectrum frequencyCount="32" voltageAmplitude="0.00614118" clipped="0" currentAmplitude="2.80193" currentAverage="0.00311785" date="2023/10/29" time="08:22:49">
            <spectrumData freq="0.01" zRe="0.00244118" zIm="-0.00124794"/>
            <spectrumData freq="0.016" zRe="0.00213686" zIm="-0.000996174"/>
            <spectrumData freq="0.024" zRe="0.00196086" zIm="-0.000771519"/>
            <spectrumData freq="0.038" zRe="0.00182081" zIm="-0.000607645"/>
            <spectrumData freq="0.06" zRe="0.00170386" zIm="-0.000452533"/>
            <spectrumData freq="0.092" zRe="0.00163051" zIm="-0.000360835"/>
            <spectrumData freq="0.144" zRe="0.00157384" zIm="-0.000278666"/>
            <spectrumData freq="0.226" zRe="0.00152591" zIm="-0.000228376"/>
            <spectrumData freq="0.354" zRe="0.00148515" zIm="-0.000183794"/>
            <spectrumData freq="0.552" zRe="0.00145054" zIm="-0.000157802"/>
            <spectrumData freq="0.862" zRe="0.00141991" zIm="-0.000143338"/>
            <spectrumData freq="1.346" zRe="0.00138947" zIm="-0.000137372"/>
            <spectrumData freq="2.102" zRe="0.00136066" zIm="-0.000139844"/>
            <spectrumData freq="3.282" zRe="0.00132924" zIm="-0.000150505"/>
            <spectrumData freq="5.124" zRe="0.00129268" zIm="-0.000168675"/>
            <spectrumData freq="8.002" zRe="0.00124711" zIm="-0.000196163"/>
            <spectrumData freq="12.496" zRe="0.00118762" zIm="-0.000227751"/>
            <spectrumData freq="19.512" zRe="0.00111117" zIm="-0.000257898"/>
            <spectrumData freq="30.47" zRe="0.00101824" zIm="-0.000277406"/>
            <spectrumData freq="47.58" zRe="0.000913871" zIm="-0.000277302"/>
            <spectrumData freq="74.296" zRe="0.000809538" zIm="-0.000250648"/>
            <spectrumData freq="116.016" zRe="0.000719098" zIm="-0.000196097"/>
            <spectrumData freq="181.16" zRe="0.000653613" zIm="-0.000123529"/>
            <spectrumData freq="282.886" zRe="0.000611127" zIm="-3.91012e-05"/>
            <spectrumData freq="441.734" zRe="0.000586461" zIm="5.88531e-05"/>
            <spectrumData freq="689.778" zRe="0.000576595" zIm="0.000180774"/>
            <spectrumData freq="1077.11" zRe="0.000585272" zIm="0.000343194"/>
            <spectrumData freq="1681.92" zRe="0.000613259" zIm="0.000574583"/>
            <spectrumData freq="2626.36" zRe="0.000700877" zIm="0.000916055"/>
            <spectrumData freq="4101.13" zRe="0.000905802" zIm="0.00136666"/>
            <spectrumData freq="6404" zRe="0.00124947" zIm="0.00208624"/>
            <spectrumData freq="10000" zRe="0.00687376" zIm="0.00631916"/>
        </impedanceSpectrum>
    </measurementResults>
</inspectrumSuiteMeasurementResults>

File: EIS/Initial/25C/50%/CELL_NR11_00001.irf
<?xml version="1.0" encoding="UTF-8"?>
<inspectrumSuiteMeasurementResults description="30.10.2023 - 19:09:07" comment="">
    <deviceInformation>
        <hardware revision="1.0" serial="IE10522060002"/>
        <software revision="1.6"/>
        <calibration date="2022/10/11"/>
    </deviceInformation>
    <deviceConfiguration>
        <currentExcitation periods="5" currentScalingFactor="3.37141">
            <frequencyTable frequencyCount="32">
                <frequencyComponent frequency="0.01" amplitude="0.0451277" phase="0.389313"/>
                <frequencyComponent frequency="0.016" amplitude="0.0451277" phase="0.872901"/>
                <frequencyComponent frequency="0.024" amplitude="0.0451277" phase="0.184351"/>
                <frequencyComponent frequency="0.038" amplitude="0.0451277" phase="0.817652"/>
                <frequencyComponent frequency="0.06" amplitude="0.0451277" phase="0.24546"/>
                <frequencyComponent frequency="0.092" amplitude="0.0451277" phase="0.983055"/>
                <frequencyComponent frequency="0.144" amplitude="0.0451277" phase="0.439171"/>
                <frequencyComponent frequency="0.226" amplitude="0.0451277" phase="0.699902"/>
                <frequencyComponent frequency="0.354" amplitude="0.0451277" phase="0.44298"/>
                <frequencyComponent frequency="0.552" amplitude="0.0451277" phase="0.35986"/>
                <frequencyComponent frequency="0.862" amplitude="0.0451277" phase="0.536743"/>
                <frequencyComponent frequency="1.346" amplitude="0.0451277" phase="0.112276"/>
                <frequencyComponent frequency="2.102" amplitude="0.0451277" phase="0.287075"/>
                <frequencyComponent frequency="3.282" amplitude="0.0451277" phase="0.975356"/>
                <frequencyComponent frequency="5.124" amplitude="0.0451277" phase="0.383309"/>
                <frequencyComponent frequency="8.002" amplitude="0.0451277" phase="0.962036"/>
                <frequencyComponent frequency="12.496" amplitude="0.0451277" phase="0.812781"/>
                <frequencyComponent frequency="19.512" amplitude="0.0451277" phase="0.855536"/>
                <frequencyComponent frequency="30.47" amplitude="0.0451277" phase="0.642122"/>
                <frequencyComponent frequency="47.58" amplitude="0.0451277" phase="0.47019"/>
                <frequencyComponent frequency="74.296" amplitude="0.0451277" phase="0.580255"/>
                <frequencyComponent frequency="116.016" amplitude="0.0451277" phase="0.961811"/>
                <frequencyComponent frequency="181.16" amplitude="0.0451277" phase="0.353281"/>
                <frequencyComponent frequency="282.886" amplitude="0.0451277" phase="0.612829"/>
                <frequencyComponent frequency="441.734" amplitude="0.0451277" phase="0.850545"/>
                <frequencyComponent frequency="689.778" amplitude="0.0451277" phase="0.837369"/>
                <frequencyComponent frequency="1077.11" amplitude="0.0451277" phase="0.405781"/>
                <frequencyComponent frequency="1681.92" amplitude="0.0451277" phase="0.371117"/>
                <frequencyComponent frequency="2626.36" amplitude="0.0451277" phase="0.695653"/>
                <frequencyComponent frequency="4101.13" amplitude="0.0451277" phase="0.856809"/>
                <frequencyComponent frequency="6404" amplitude="0.0451277" phase="0.196729"/>
                <frequencyComponent frequency="10000" amplitude="0.0451277" phase="0.25"/>
            </frequencyTable>
        </currentExcitation>
        <continousMeasurement period="1"/>
        <adaptiveCurrentScaling enabled="1" targetVoltage="0.01"/>
        <enhancements discardFirstLeastCommonPeriods="0"/>
        <outputLimits vMin="2.6" vMax="3.6" iMax="2.5" faultDuration="10"/>
        <misc>
            <automaticBatteryConnect enabled="1"/>
            <automaticBatteryDisconnect enabled="0"/>
            <automaticPowerDown duration="30"/>
        </misc>
    </deviceConfiguration>
    <canUserMailboxes>
        <mailbox1 length="0" data=""/>
        <mailbox2 length="0" data=""/>
        <mailbox3 length="0" data=""/>
        <mailbox4 length="0" data=""/>
    </canUserMailboxes>
    <userParameters parameterCount="0"/>
    <measurementResults multiplexerChannel="0" batteryName="">
        <batteryVoltage voltage="3.29544" date="2023/10/30" time="19:00:47"/>
        <temperatureSensor temperature="26.2488" date="2023/10/30" time="19:00:47"/>
        <impedanceSpectrum frequencyCount="32" voltageAmplitude="0.00898006" clipped="0" currentAmplitude="3.1683" currentAverage="0.00319151" date="2023/10/30" time="19:09:07">
            <spectrumData freq="0.01" zRe="0.0024086" zIm="-0.00121084"/>
            <spectrumData freq="0.016" zRe="0.00212432" zIm="-0.000956735"/>
            <spectrumData freq="0.024" zRe="0.00195214" zIm="-0.000748908"/>
            <spectrumData freq="0.038" zRe="0.00181304" zIm="-0.000583701"/>
            <spectrumData freq="0.06" zRe="0.00170066" zIm="-0.000438235"/>
            <spectrumData freq="0.092" zRe="0.00162966" zIm="-0.000346425"/>
            <spectrumData freq="0.144" zRe="0.00157529" zIm="-0.000267742"/>
            <spectrumData freq="0.226" zRe="0.00152855" zIm="-0.000216707"/>
            <spectrumData freq="0.354" zRe="0.00148955" zIm="-0.000178018"/>
            <spectrumData freq="0.552" zRe="0.0014571" zIm="-0.000153558"/>
            <spectrumData freq="0.862" zRe="0.00142799" zIm="-0.000139925"/>
            <spectrumData freq="1.346" zRe="0.00139883" zIm="-0.000134452"/>
            <spectrumData freq="2.102" zRe="0.00137109" zIm="-0.000137802"/>
            <spectrumData freq="3.282" zRe="0.00134009" zIm="-0.000150043"/>
            <spectrumData freq="5.124" zRe="0.00130335" zIm="-0.000170837"/>
            <spectrumData freq="8.002" zRe="0.0012565" zIm="-0.000200037"/>
            <spectrumData freq="12.496" zRe="0.00119482" zIm="-0.000233397"/>
            <spectrumData freq="19.512" zRe="0.00111492" zIm="-0.000264255"/>
            <spectrumData freq="30.47" zRe="0.00101826" zIm="-0.00028263"/>
            <spectrumData freq="47.58" zRe="0.000910678" zIm="-0.000280095"/>
            <spectrumData freq="74.296" zRe="0.000802914" zIm="-0.000248535"/>
            <spectrumData freq="116.016" zRe="0.000711007" zIm="-0.000186815"/>
            <spectrumData freq="181.16" zRe="0.000643721" zIm="-0.000104296"/>
            <spectrumData freq="282.886" zRe="0.000599805" zIm="-5.15699e-06"/>
            <spectrumData freq="441.734" zRe="0.000574312" zIm="0.000115714"/>
            <spectrumData freq="689.778" zRe="0.000564935" zIm="0.00027344"/>
            <spectrumData freq="1077.11" zRe="0.000578128" zIm="0.000490758"/>
            <spectrumData freq="1681.92" zRe="0.000615861" zIm="0.000806623"/>
            <spectrumData freq="2626.36" zRe="0.000733303" zIm="0.00127862"/>
            <spectrumData freq="4101.13" zRe="0.00100982" zIm="0.0019094"/>
            <spectrumData freq="6404" zRe="0.00147491" zIm="0.00292554"/>
            <spectrumData freq="10000" zRe="0.00679176" zIm="0.00753381"/>
        </impedanceSpectrum>
    </measurementResults>
</inspectrumSuiteMeasurementResults>
