Repository: cyancoconut/Time-series-Research-for-Aging-Characterization-Analysis

# TRACY

**T**ime-series **R**esearch for **A**ging **C**haracterization anal**Y**sis

A modular pipeline for processing battery aging check-up data — from raw cycler exports to enriched metrics (capacity, pulse resistance, qOCV). Designed as a companion to **MACY** (MAss CYcling): MACY runs the cycling tests, TRACY analyzes the check-up routines.

## Architecture

TRACY implements a medallion architecture across four parquet layers:

```
BRONZE_CU → preSILVER → SILVER → GOLD
```

| Layer | Description |
|-------|-------------|
| **BRONZE_CU** | Raw cycler export, German columns, unsegmented |
| **preSILVER** | Segmented into discrete procedures, columns renamed to English |

File: EIS/Initial/25C/50%/CELL_NR12_00001.irf
<?xml version="1.0" encoding="UTF-8"?>
<inspectrumSuiteMeasurementResults description="04.11.2023 - 14:19:51" comment="">
    <deviceInformation>
        <hardware revision="1.0" serial="IE10522060002"/>
        <software revision="1.6"/>
        <calibration date="2022/10/11"/>
    </deviceInformation>
    <deviceConfiguration>
        <currentExcitation periods="5" currentScalingFactor="3.11327">
            <frequencyTable frequencyCount="32">
                <frequencyComponent frequency="0.01" amplitude="0.0451277" phase="0.389313"/>
                <frequencyComponent frequency="0.016" amplitude="0.0451277" phase="0.872901"/>
                <frequencyComponent frequency="0.024" amplitude="0.0451277" phase="0.184351"/>
                <frequencyComponent frequency="0.038" amplitude="0.0451277" phase="0.817652"/>
                <frequencyComponent frequency="0.06" amplitude="0.0451277" phase="0.24546"/>
                <frequencyComponent frequency="0.092" amplitude="0.0451277" phase="0.983055"/>
                <frequencyComponent frequency="0.144" amplitude="0.0451277" phase="0.439171"/>
                <frequencyComponent frequency="0.226" amplitude="0.0451277" phase="0.699902"/>
                <frequencyComponent frequency="0.354" amplitude="0.0451277" phase="0.44298"/>
                <frequencyComponent frequency="0.552" amplitude="0.0451277" phase="0.35986"/>
                <frequencyComponent frequency="0.862" amplitude="0.0451277" phase="0.536743"/>
                <frequencyComponent frequency="1.346" amplitude="0.0451277" phase="0.112276"/>
                <frequencyComponent frequency="2.102" amplitude="0.0451277" phase="0.287075"/>
                <frequencyComponent frequency="3.282" amplitude="0.0451277" phase="0.975356"/>
                <frequencyComponent frequency="5.124" amplitude="0.0451277" phase="0.383309"/>
                <frequencyComponent frequency="8.002" amplitude="0.0451277" phase="0.962036"/>
                <frequencyComponent frequency="12.496" amplitude="0.0451277" phase="0.812781"/>
                <frequencyComponent frequency="19.512" amplitude="0.0451277" phase="0.855536"/>
                <frequencyComponent frequency="30.47" amplitude="0.0451277" phase="0.642122"/>
                <frequencyComponent frequency="47.58" amplitude="0.0451277" phase="0.47019"/>
                <frequencyComponent frequency="74.296" amplitude="0.0451277" phase="0.580255"/>
                <frequencyComponent frequency="116.016" amplitude="0.0451277" phase="0.961811"/>
                <frequencyComponent frequency="181.16" amplitude="0.0451277" phase="0.353281"/>
                <frequencyComponent frequency="282.886" amplitude="0.0451277" phase="0.612829"/>
                <frequencyComponent frequency="441.734" amplitude="0.0451277" phase="0.850545"/>
                <frequencyComponent frequency="689.778" amplitude="0.0451277" phase="0.837369"/>
                <frequencyComponent frequency="1077.11" amplitude="0.0451277" phase="0.405781"/>
                <frequencyComponent frequency="1681.92" amplitude="0.0451277" phase="0.371117"/>
                <frequencyComponent frequency="2626.36" amplitude="0.0451277" phase="0.695653"/>
                <frequencyComponent frequency="4101.13" amplitude="0.0451277" phase="0.856809"/>
                <frequencyComponent frequency="6404" amplitude="0.0451277" phase="0.196729"/>
                <frequencyComponent frequency="10000" amplitude="0.0451277" phase="0.25"/>
            </frequencyTable>
        </currentExcitation>
        <continousMeasurement period="1"/>
        <adaptiveCurrentScaling enabled="1" targetVoltage="0.01"/>
        <enhancements discardFirstLeastCommonPeriods="0"/>
        <outputLimits vMin="2.6" vMax="3.6" iMax="2.5" faultDuration="10"/>
        <misc>
            <automaticBatteryConnect enabled="1"/>
            <automaticBatteryDisconnect enabled="0"/>
            <automaticPowerDown duration="30"/>
        </misc>
    </deviceConfiguration>
    <canUserMailboxes>
        <mailbox1 length="0" data=""/>
        <mailbox2 length="0" data=""/>
        <mailbox3 length="0" data=""/>
        <mailbox4 length="0" data=""/>
    </canUserMailboxes>
    <userParameters parameterCount="0"/>
    <measurementResults multiplexerChannel="0" batteryName="">
        <batteryVoltage voltage="3.29557" date="2023/11/04" time="14:11:31"/>
        <temperatureSensor temperature="26.1261" date="2023/11/04" time="14:11:31"/>
        <impedanceSpectrum frequencyCount="32" voltageAmplitude="0.0076118" clipped="0" currentAmplitude="2.96812" currentAverage="0.00312605" date="2023/11/04" time="14:19:51">
            <spectrumData freq="0.01" zRe="0.00261648" zIm="-0.00116282"/>
            <spectrumData freq="0.016" zRe="0.00233504" zIm="-0.000932627"/>
            <spectrumData freq="0.024" zRe="0.00216264" zIm="-0.000731715"/>
            <spectrumData freq="0.038" zRe="0.00201312" zIm="-0.000578274"/>
            <spectrumData freq="0.06" zRe="0.00190685" zIm="-0.000436929"/>
            <spectrumData freq="0.092" zRe="0.00183027" zIm="-0.000343543"/>
            <spectrumData freq="0.144" zRe="0.00177528" zIm="-0.000268256"/>
            <spectrumData freq="0.226" zRe="0.00172891" zIm="-0.000219927"/>
            <spectrumData freq="0.354" zRe="0.00169046" zIm="-0.000182284"/>
            <spectrumData freq="0.552" zRe="0.00165668" zIm="-0.000161448"/>
            <spectrumData freq="0.862" zRe="0.00162606" zIm="-0.000152078"/>
            <spectrumData freq="1.346" zRe="0.00159508" zIm="-0.000153338"/>
            <spectrumData freq="2.102" zRe="0.00156324" zIm="-0.000165069"/>
            <spectrumData freq="3.282" zRe="0.00152537" zIm="-0.000188382"/>
            <spectrumData freq="5.124" zRe="0.00147751" zIm="-0.000223154"/>
            <spectrumData freq="8.002" zRe="0.00141276" zIm="-0.000266676"/>
            <spectrumData freq="12.496" zRe="0.00132533" zIm="-0.000312765"/>
            <spectrumData freq="19.512" zRe="0.00121365" zIm="-0.000349482"/>
            <spectrumData freq="30.47" zRe="0.00108331" zIm="-0.000364562"/>
            <spectrumData freq="47.58" zRe="0.000947544" zIm="-0.000348381"/>
            <spectrumData freq="74.296" zRe="0.000821644" zIm="-0.00029893"/>
            <spectrumData freq="116.016" zRe="0.000721684" zIm="-0.000222128"/>
            <spectrumData freq="181.16" zRe="0.000653196" zIm="-0.000130277"/>
            <spectrumData freq="282.886" zRe="0.000610866" zIm="-2.88355e-05"/>
            <spectrumData freq="441.734" zRe="0.000588277" zIm="8.66238e-05"/>
            <spectrumData freq="689.778" zRe="0.000581566" zIm="0.000229908"/>
            <spectrumData freq="1077.11" zRe="0.000595257" zIm="0.000421136"/>
            <spectrumData freq="1681.92" zRe="0.000629981" zIm="0.000695317"/>
            <spectrumData freq="2626.36" zRe="0.000733695" zIm="0.00110256"/>
            <spectrumData freq="4101.13" zRe="0.000974902" zIm="0.00164444"/>
            <spectrumData freq="6404" zRe="0.00137827" zIm="0.0025164"/>
            <spectrumData freq="10000" zRe="0.00665907" zIm="0.00686875"/>
        </impedanceSpectrum>
    </measurementResults>
</inspectrumSuiteMeasurementResults>

File: EIS/Initial/25C/50%/CELL_NR13_00001.irf
<?xml version="1.0" encoding="UTF-8"?>
<inspectrumSuiteMeasurementResults description="29.10.2023 - 08:12:50" comment="">
    <deviceInformation>
        <hardware revision="1.0" serial="IE10522060002"/>
        <software revision="1.6"/>
        <calibration date="2022/10/11"/>
    </deviceInformation>
    <deviceConfiguration>
        <currentExcitation periods="5" currentScalingFactor="2.66722">
            <frequencyTable frequencyCount="32">
                <frequencyComponent frequency="0.01" amplitude="0.0451277" phase="0.389313"/>
                <frequencyComponent frequency="0.016" amplitude="0.0451277" phase="0.872901"/>
                <frequencyComponent frequency="0.024" amplitude="0.0451277" phase="0.184351"/>
                <frequencyComponent frequency="0.038" amplitude="0.0451277" phase="0.817652"/>
                <frequencyComponent frequency="0.06" amplitude="0.0451277" phase="0.24546"/>
                <frequencyComponent frequency="0.092" amplitude="0.0451277" phase="0.983055"/>
                <frequencyComponent frequency="0.144" amplitude="0.0451277" phase="0.439171"/>
                <frequencyComponent frequency="0.226" amplitude="0.0451277" phase="0.699902"/>
                <frequencyComponent frequency="0.354" amplitude="0.0451277" phase="0.44298"/>
                <frequencyComponent frequency="0.552" amplitude="0.0451277" phase="0.35986"/>
                <frequencyComponent frequency="0.862" amplitude="0.0451277" phase="0.536743"/>
                <frequencyComponent frequency="1.346" amplitude="0.0451277" phase="0.112276"/>
                <frequencyComponent frequency="2.102" amplitude="0.0451277" phase="0.287075"/>
                <frequencyComponent frequency="3.282" amplitude="0.0451277" phase="0.975356"/>
                <frequencyComponent frequency="5.124" amplitude="0.0451277" phase="0.383309"/>
                <frequencyComponent frequency="8.002" amplitude="0.0451277" phase="0.962036"/>
                <frequencyComponent frequency="12.496" amplitude="0.0451277" phase="0.812781"/>
                <frequencyComponent frequency="19.512" amplitude="0.0451277" phase="0.855536"/>
                <frequencyComponent frequency="30.47" amplitude="0.0451277" phase="0.642122"/>
                <frequencyComponent frequency="47.58" amplitude="0.0451277" phase="0.47019"/>
                <frequencyComponent frequency="74.296" amplitude="0.0451277" phase="0.580255"/>
                <frequencyComponent frequency="116.016" amplitude="0.0451277" phase="0.961811"/>
                <frequencyComponent frequency="181.16" amplitude="0.0451277" phase="0.353281"/>
                <frequencyComponent frequency="282.886" amplitude="0.0451277" phase="0.612829"/>
                <frequencyComponent frequency="441.734" amplitude="0.0451277" phase="0.850545"/>
                <frequencyComponent frequency="689.778" amplitude="0.0451277" phase="0.837369"/>
                <frequencyComponent frequency="1077.11" amplitude="0.0451277" phase="0.405781"/>
                <frequencyComponent frequency="1681.92" amplitude="0.0451277" phase="0.371117"/>
                <frequencyComponent frequency="2626.36" amplitude="0.0451277" phase="0.695653"/>
                <frequencyComponent frequency="4101.13" amplitude="0.0451277" phase="0.856809"/>
                <frequencyComponent frequency="6404" amplitude="0.0451277" phase="0.196729"/>
                <frequencyComponent frequency="10000" amplitude="0.0451277" phase="0.25"/>
            </frequencyTable>
        </currentExcitation>
        <continousMeasurement period="1"/>
        <adaptiveCurrentScaling enabled="1" targetVoltage="0.01"/>
        <enhancements discardFirstLeastCommonPeriods="0"/>
        <outputLimits vMin="2.6" vMax="3.6" iMax="2.5" faultDuration="10"/>
        <misc>
            <automaticBatteryConnect enabled="1"/>
            <automaticBatteryDisconnect enabled="0"/>
            <automaticPowerDown duration="30"/>
        </misc>
    </deviceConfiguration>
    <canUserMailboxes>
        <mailbox1 length="0" data=""/>
        <mailbox2 length="0" data=""/>
        <mailbox3 length="0" data=""/>
        <mailbox4 length="0" data=""/>
    </canUserMailboxes>
    <userParameters parameterCount="0"/>
    <measurementResults multiplexerChannel="0" batteryName="">
        <batteryVoltage voltage="3.29566" date="2023/10/29" time="08:04:30"/>
        <temperatureSensor temperature="26.1568" date="2023/10/29" time="08:04:30"/>
        <impedanceSpectrum frequencyCount="32" voltageAmplitude="0.00830442" clipped="0" currentAmplitude="2.53704" currentAverage="0.00295972" date="2023/10/29" time="08:12:50">
            <spectrumData freq="0.01" zRe="0.00244709" zIm="-0.0012478"/>
            <spectrumData freq="0.016" zRe="0.002145" zIm="-0.00100186"/>
            <spectrumData freq="0.024" zRe="0.00197032" zIm="-0.000774853"/>
            <spectrumData freq="0.038" zRe="0.00182165" zIm="-0.000608081"/>
            <spectrumData freq="0.06" zRe="0.00171066" zIm="-0.000457309"/>
            <spectrumData freq="0.092" zRe="0.00163024" zIm="-0.000359998"/>
            <spectrumData freq="0.144" zRe="0.00158203" zIm="-0.000278897"/>
            <spectrumData freq="0.226" zRe="0.00152983" zIm="-0.000225926"/>
            <spectrumData freq="0.354" zRe="0.0014886" zIm="-0.000183304"/>
            <spectrumData freq="0.552" zRe="0.00145613" zIm="-0.0001576"/>
            <spectrumData freq="0.862" zRe="0.00142657" zIm="-0.0001427"/>
            <spectrumData freq="1.346" zRe="0.00139674" zIm="-0.000136655"/>
            <spectrumData freq="2.102" zRe="0.00136778" zIm="-0.000138709"/>
            <spectrumData freq="3.282" zRe="0.00133605" zIm="-0.000149818"/>
            <spectrumData freq="5.124" zRe="0.00130011" zIm="-0.000168793"/>
            <spectrumData freq="8.002" zRe="0.00125394" zIm="-0.000195855"/>
            <spectrumData freq="12.496" zRe="0.00119357" zIm="-0.000226979"/>
            <spectrumData freq="19.512" zRe="0.00111616" zIm="-0.000256433"/>
            <spectrumData freq="30.47" zRe="0.00102171" zIm="-0.000273292"/>
            <spectrumData freq="47.58" zRe="0.000916215" zIm="-0.000269308"/>
            <spectrumData freq="74.296" zRe="0.000811152" zIm="-0.000235945"/>
            <spectrumData freq="116.016" zRe="0.000719776" zIm="-0.000170236"/>
            <spectrumData freq="181.16" zRe="0.000653891" zIm="-8.11021e-05"/>
            <spectrumData freq="282.886" zRe="0.000612024" zIm="2.86355e-05"/>
            <spectrumData freq="441.734" zRe="0.000589236" zIm="0.000165269"/>
            <spectrumData freq="689.778" zRe="0.00058402" zIm="0.000346993"/>
            <spectrumData freq="1077.11" zRe="0.000604353" zIm="0.000600283"/>
            <spectrumData freq="1681.92" zRe="0.000652308" zIm="0.000971292"/>
            <spectrumData freq="2626.36" zRe="0.000794046" zIm="0.00152881"/>
            <spectrumData freq="4101.13" zRe="0.00112362" zIm="0.00227492"/>
            <spectrumData freq="6404" zRe="0.00167365" zIm="0.00347946"/>
            <spectrumData freq="10000" zRe="0.00781383" zIm="0.00868704"/>
        </impedanceSpectrum>
    </measurementResults>
</inspectrumSuiteMeasurementResults>

File: EIS/Initial/25C/50%/CELL_NR14_00001.irf
<?xml version="1.0" encoding="UTF-8"?>
<inspectrumSuiteMeasurementResults description="29.10.2023 - 08:42:40" comment="">
    <deviceInformation>
        <hardware revision="1.0" serial="IE10522060002"/>
        <software revision="1.6"/>
        <calibration date="2022/10/11"/>
    </deviceInformation>
    <deviceConfiguration>
        <currentExcitation periods="5" currentScalingFactor="3.75357">
            <frequencyTable frequencyCount="32">
                <frequencyComponent frequency="0.01" amplitude="0.0451277" phase="0.389313"/>
                <frequencyComponent frequency="0.016" amplitude="0.0451277" phase="0.872901"/>
                <frequencyComponent frequency="0.024" amplitude="0.0451277" phase="0.184351"/>
                <frequencyComponent frequency="0.038" amplitude="0.0451277" phase="0.817652"/>
                <frequencyComponent frequency="0.06" amplitude="0.0451277" phase="0.24546"/>
                <frequencyComponent frequency="0.092" amplitude="0.0451277" phase="0.983055"/>
                <frequencyComponent frequency="0.144" amplitude="0.0451277" phase="0.439171"/>
                <frequencyComponent frequency="0.226" amplitude="0.0451277" phase="0.699902"/>
                <frequencyComponent frequency="0.354" amplitude="0.0451277" phase="0.44298"/>
                <frequencyComponent frequency="0.552" amplitude="0.0451277" phase="0.35986"/>
                <frequencyComponent frequency="0.862" amplitude="0.0451277" phase="0.536743"/>
                <frequencyComponent frequency="1.346" amplitude="0.0451277" phase="0.112276"/>
                <frequencyComponent frequency="2.102" amplitude="0.0451277" phase="0.287075"/>
                <frequencyComponent frequency="3.282" amplitude="0.0451277" phase="0.975356"/>
                <frequencyComponent frequency="5.124" amplitude="0.0451277" phase="0.383309"/>
                <frequencyComponent frequency="8.002" amplitude="0.0451277" phase="0.962036"/>
                <frequencyComponent frequency="12.496" amplitude="0.0451277" phase="0.812781"/>
                <frequencyComponent frequency="19.512" amplitude="0.0451277" phase="0.855536"/>
                <frequencyComponent frequency="30.47" amplitude="0.0451277" phase="0.642122"/>
                <frequencyComponent frequency="47.58" amplitude="0.0451277" phase="0.47019"/>
                <frequencyComponent frequency="74.296" amplitude="0.0451277" phase="0.580255"/>
                <frequencyComponent frequency="116.016" amplitude="0.0451277" phase="0.961811"/>
                <frequencyComponent frequency="181.16" amplitude="0.0451277" phase="0.353281"/>
                <frequencyComponent frequency="282.886" amplitude="0.0451277" phase="0.612829"/>
                <frequencyComponent frequency="441.734" amplitude="0.0451277" phase="0.850545"/>
                <frequencyComponent frequency="689.778" amplitude="0.0451277" phase="0.837369"/>
                <frequencyComponent frequency="1077.11" amplitude="0.0451277" phase="0.405781"/>
                <frequencyComponent frequency="1681.92" amplitude="0.0451277" phase="0.371117"/>
                <frequencyComponent frequency="2626.36" amplitude="0.0451277" phase="0.695653"/>
                <frequencyComponent frequency="4101.13" amplitude="0.0451277" phase="0.856809"/>
                <frequencyComponent frequency="6404" amplitude="0.0451277" phase="0.196729"/>
                <frequencyComponent frequency="10000" amplitude="0.0451277" phase="0.25"/>
            </frequencyTable>
        </currentExcitation>
        <continousMeasurement period="1"/>
        <adaptiveCurrentScaling enabled="1" targetVoltage="0.01"/>
        <enhancements discardFirstLeastCommonPeriods="0"/>
        <outputLimits vMin="2.6" vMax="3.6" iMax="2.5" faultDuration="10"/>
        <misc>
            <automaticBatteryConnect enabled="1"/>
            <automaticBatteryDisconnect enabled="0"/>
            <automaticPowerDown duration="30"/>
        </misc>
    </deviceConfiguration>
    <canUserMailboxes>
        <mailbox1 length="0" data=""/>
        <mailbox2 length="0" data=""/>
        <mailbox3 length="0" data=""/>
        <mailbox4 length="0" data=""/>
    </canUserMailboxes>
    <userParameters parameterCount="0"/>
    <measurementResults multiplexerChannel="0" batteryName="">
        <batteryVoltage voltage="3.29572" date="2023/10/29" time="08:34:20"/>
        <temperatureSensor temperature="26.2488" date="2023/10/29" time="08:34:20"/>
        <impedanceSpectrum frequencyCount="32" voltageAmplitude="0.00995781" clipped="0" currentAmplitude="3.57911" currentAverage="0.00324229" date="2023/10/29" time="08:42:40">
            <spectrumData freq="0.01" zRe="0.00230356" zIm="-0.00124849"/>
            <spectrumData freq="0.016" zRe="0.00200292" zIm="-0.000996488"/>
            <spectrumData freq="0.024" zRe="0.00183738" zIm="-0.000761662"/>
            <spectrumData freq="0.038" zRe="0.00169625" zIm="-0.000595694"/>
            <spectrumData freq="0.06" zRe="0.00159464" zIm="-0.000441031"/>
            <spectrumData freq="0.092" zRe="0.00152164" zIm="-0.00034489"/>
            <spectrumData freq="0.144" zRe="0.00146877" zIm="-0.000267906"/>
            <spectrumData freq="0.226" zRe="0.00142229" zIm="-0.000212589"/>
            <spectrumData freq="0.354" zRe="0.00138637" zIm="-0.000170806"/>
            <spectrumData freq="0.552" zRe="0.00135496" zIm="-0.000145099"/>
            <spectrumData freq="0.862" zRe="0.00132762" zIm="-0.00013065"/>
            <spectrumData freq="1.346" zRe="0.00130063" zIm="-0.000122032"/>
            <spectrumData freq="2.102" zRe="0.00127518" zIm="-0.000121661"/>
            <spectrumData freq="3.282" zRe="0.00124822" zIm="-0.000129963"/>
            <spectrumData freq="5.124" zRe="0.00121753" zIm="-0.000144244"/>
            <spectrumData freq="8.002" zRe="0.00117924" zIm="-0.000166312"/>
            <spectrumData freq="12.496" zRe="0.00112979" zIm="-0.000193328"/>
            <spectrumData freq="19.512" zRe="0.00106556" zIm="-0.000219939"/>
            <spectrumData freq="30.47" zRe="0.000986098" zIm="-0.000238771"/>
            <spectrumData freq="47.58" zRe="0.00089464" zIm="-0.000241913"/>
            <spectrumData freq="74.296" zRe="0.000797996" zIm="-0.000219588"/>
            <spectrumData freq="116.016" zRe="0.000712271" zIm="-0.000166249"/>
            <spectrumData freq="181.16" zRe="0.000647814" zIm="-9.02665e-05"/>
            <spectrumData freq="282.886" zRe="0.000605311" zIm="4.84981e-06"/>
            <spectrumData freq="441.734" zRe="0.000580751" zIm="0.0001235"/>
            <spectrumData freq="689.778" zRe="0.000572653" zIm="0.000279914"/>
            <spectrumData freq="1077.11" zRe="0.000587619" zIm="0.000496231"/>
            <spectrumData freq="1681.92" zRe="0.000627727" zIm="0.000811059"/>
            <spectrumData freq="2626.36" zRe="0.000749212" zIm="0.00128102"/>
            <spectrumData freq="4101.13" zRe="0.00103108" zIm="0.00190341"/>
            <spectrumData freq="6404" zRe="0.00149711" zIm="0.00290396"/>
            <spectrumData freq="10000" zRe="0.0061133" zIm="0.00692199"/>
        </impedanceSpectrum>
    </measurementResults>
</inspectrumSuiteMeasurementResults>

File: EIS/Initial/25C/50%/CELL_NR15_00001.irf
<?xml version="1.0" encoding="UTF-8"?>
<inspectrumSuiteMeasurementResults description="04.11.2023 - 14:09:13" comment="">
    <deviceInformation>
        <hardware revision="1.0" serial="IE10522060002"/>
        <software revision="1.6"/>
        <calibration date="2022/10/11"/>
    </deviceInformation>
    <deviceConfiguration>
        <currentExcitation periods="5" currentScalingFactor="2.60031">
            <frequencyTable frequencyCount="32">
                <frequencyComponent frequency="0.01" amplitude="0.0451277" phase="0.389313"/>
                <frequencyComponent frequency="0.016" amplitude="0.0451277" phase="0.872901"/>
                <frequencyComponent frequency="0.024" amplitude="0.0451277" phase="0.184351"/>
                <frequencyComponent frequency="0.038" amplitude="0.0451277" phase="0.817652"/>
                <frequencyComponent frequency="0.06" amplitude="0.0451277" phase="0.24546"/>
                <frequencyComponent frequency="0.092" amplitude="0.0451277" phase="0.983055"/>
                <frequencyComponent frequency="0.144" amplitude="0.0451277" phase="0.439171"/>
                <frequencyComponent frequency="0.226" amplitude="0.0451277" phase="0.699902"/>
                <frequencyComponent frequency="0.354" amplitude="0.0451277" phase="0.44298"/>
                <frequencyComponent frequency="0.552" amplitude="0.0451277" phase="0.35986"/>
                <frequencyComponent frequency="0.862" amplitude="0.0451277" phase="0.536743"/>
                <frequencyComponent frequency="1.346" amplitude="0.0451277" phase="0.112276"/>
                <frequencyComponent frequency="2.102" amplitude="0.0451277" phase="0.287075"/>
                <frequencyComponent frequency="3.282" amplitude="0.0451277" phase="0.975356"/>
                <frequencyComponent frequency="5.124" amplitude="0.0451277" phase="0.383309"/>
                <frequencyComponent frequency="8.002" amplitude="0.0451277" phase="0.962036"/>
                <frequencyComponent frequency="12.496" amplitude="0.0451277" phase="0.812781"/>
                <frequencyComponent frequency="19.512" amplitude="0.0451277" phase="0.855536"/>
                <frequencyComponent frequency="30.47" amplitude="0.0451277" phase="0.642122"/>
                <frequencyComponent frequency="47.58" amplitude="0.0451277" phase="0.47019"/>
                <frequencyComponent frequency="74.296" amplitude="0.0451277" phase="0.580255"/>
                <frequencyComponent frequency="116.016" amplitude="0.0451277" phase="0.961811"/>
                <frequencyComponent frequency="181.16" amplitude="0.0451277" phase="0.353281"/>
                <frequencyComponent frequency="282.886" amplitude="0.0451277" phase="0.612829"/>
                <frequencyComponent frequency="441.734" amplitude="0.0451277" phase="0.850545"/>
                <frequencyComponent frequency="689.778" amplitude="0.0451277" phase="0.837369"/>
                <frequencyComponent frequency="1077.11" amplitude="0.0451277" phase="0.405781"/>
                <frequencyComponent frequency="1681.92" amplitude="0.0451277" phase="0.371117"/>
                <frequencyComponent frequency="2626.36" amplitude="0.0451277" phase="0.695653"/>
                <frequencyComponent frequency="4101.13" amplitude="0.0451277" phase="0.856809"/>
                <frequencyComponent frequency="6404" amplitude="0.0451277" phase="0.196729"/>
                <frequencyComponent frequency="10000" amplitude="0.0451277" phase="0.25"/>
            </frequencyTable>
        </currentExcitation>
        <continousMeasurement period="1"/>
        <adaptiveCurrentScaling enabled="1" targetVoltage="0.01"/>
        <enhancements discardFirstLeastCommonPeriods="0"/>
        <outputLimits vMin="2.6" vMax="3.6" iMax="2.5" faultDuration="10"/>
        <misc>
            <automaticBatteryConnect enabled="1"/>
            <automaticBatteryDisconnect enabled="0"/>
            <automaticPowerDown duration="30"/>
        </misc>
    </deviceConfiguration>
    <canUserMailboxes>
        <mailbox1 length="0" data=""/>
        <mailbox2 length="0" data=""/>
        <mailbox3 length="0" data=""/>
        <mailbox4 length="0" data=""/>
    </canUserMailboxes>
    <userParameters parameterCount="0"/>
    <measurementResults multiplexerChannel="0" batteryName="">
        <batteryVoltage voltage="3.29533" date="2023/11/04" time="14:00:53"/>
        <temperatureSensor temperature="26.0648" date="2023/11/04" time="14:00:53"/>
        <impedanceSpectrum frequencyCount="32" voltageAmplitude="0.00739907" clipped="0" currentAmplitude="2.47047" currentAverage="0.00280168" date="2023/11/04" time="14:09:13">
            <spectrumData freq="0.01" zRe="0.00230914" zIm="-0.00114971"/>
            <spectrumData freq="0.016" zRe="0.0020311" zIm="-0.000918181"/>
            <spectrumData freq="0.024" zRe="0.00185181" zIm="-0.000726334"/>
            <spectrumData freq="0.038" zRe="0.00171336" zIm="-0.000571171"/>
            <spectrumData freq="0.06" zRe="0.00160814" zIm="-0.000429866"/>
            <spectrumData freq="0.092" zRe="0.00153448" zIm="-0.000343024"/>
            <spectrumData freq="0.144" zRe="0.00147699" zIm="-0.000261338"/>
            <spectrumData freq="0.226" zRe="0.00143173" zIm="-0.000211883"/>
            <spectrumData freq="0.354" zRe="0.00139503" zIm="-0.000171371"/>
            <spectrumData freq="0.552" zRe="0.00136284" zIm="-0.00014565"/>
            <spectrumData freq="0.862" zRe="0.00133605" zIm="-0.000131913"/>
            <spectrumData freq="1.346" zRe="0.00130821" zIm="-0.00012364"/>
            <spectrumData freq="2.102" zRe="0.00128259" zIm="-0.000124026"/>
            <spectrumData freq="3.282" zRe="0.00125461" zIm="-0.000132079"/>
            <spectrumData freq="5.124" zRe="0.00122302" zIm="-0.00014726"/>
            <spectrumData freq="8.002" zRe="0.0011834" zIm="-0.000169572"/>
            <spectrumData freq="12.496" zRe="0.0011324" zIm="-0.000196207"/>
            <spectrumData freq="19.512" zRe="0.00106646" zIm="-0.000222094"/>
            <spectrumData freq="30.47" zRe="0.000985889" zIm="-0.00023926"/>
            <spectrumData freq="47.58" zRe="0.000893729" zIm="-0.000239595"/>
            <spectrumData freq="74.296" zRe="0.000798072" zIm="-0.000214049"/>
            <spectrumData freq="116.016" zRe="0.000713718" zIm="-0.000158425"/>
            <spectrumData freq="181.16" zRe="0.000651041" zIm="-7.95478e-05"/>
            <spectrumData freq="282.886" zRe="0.000610584" zIm="1.92795e-05"/>
            <spectrumData freq="441.734" zRe="0.000587766" zIm="0.000142926"/>
            <spectrumData freq="689.778" zRe="0.000581076" zIm="0.000306955"/>
            <spectrumData freq="1077.11" zRe="0.000596998" zIm="0.000535631"/>
            <spectrumData freq="1681.92" zRe="0.000637145" zIm="0.000871382"/>
            <spectrumData freq="2626.36" zRe="0.000761253" zIm="0.0013771"/>
            <spectrumData freq="4101.13" zRe="0.0010547" zIm="0.00205581"/>
            <spectrumData freq="6404" zRe="0.00154625" zIm="0.00315445"/>
            <spectrumData freq="10000" zRe="0.00811068" zIm="0.00855362"/>
        </impedanceSpectrum>
    </measurementResults>
</inspectrumSuiteMeasurementResults>

File: EIS/Initial/25C/50%/CELL_NR16_00001.irf
<?xml version="1.0" encoding="UTF-8"?>
<inspectrumSuiteMeasurementResults description="04.11.2023 - 13:58:58" comment="">
    <deviceInformation>
        <hardware revision="1.0" serial="IE10522060002"/>
        <software revision="1.6"/>
        <calibration date="2022/10/11"/>
    </deviceInformation>
    <deviceConfiguration>
        <currentExcitation periods="5" currentScalingFactor="2.6866">
            <frequencyTable frequencyCount="32">
                <frequencyComponent frequency="0.01" amplitude="0.0451277" phase="0.389313"/>
                <frequencyComponent frequency="0.016" amplitude="0.0451277" phase="0.872901"/>
                <frequencyComponent frequency="0.024" amplitude="0.0451277" phase="0.184351"/>
                <frequencyComponent frequency="0.038" amplitude="0.0451277" phase="0.817652"/>
                <frequencyComponent frequency="0.06" amplitude="0.0451277" phase="0.24546"/>
                <frequencyComponent frequency="0.092" amplitude="0.0451277" phase="0.983055"/>
                <frequencyComponent frequency="0.144" amplitude="0.0451277" phase="0.439171"/>
                <frequencyComponent frequency="0.226" amplitude="0.0451277" phase="0.699902"/>
                <frequencyComponent frequency="0.354" amplitude="0.0451277" phase="0.44298"/>
                <frequencyComponent frequency="0.552" amplitude="0.0451277" phase="0.35986"/>
                <frequencyComponent frequency="0.862" amplitude="0.0451277" phase="0.536743"/>
                <frequencyComponent frequency="1.346" amplitude="0.0451277" phase="0.112276"/>
                <frequencyComponent frequency="2.102" amplitude="0.0451277" phase="0.287075"/>
                <frequencyComponent frequency="3.282" amplitude="0.0451277" phase="0.975356"/>
                <frequencyComponent frequency="5.124" amplitude="0.0451277" phase="0.383309"/>
                <frequencyComponent frequency="8.002" amplitude="0.0451277" phase="0.962036"/>
                <frequencyComponent frequency="12.496" amplitude="0.0451277" phase="0.812781"/>
                <frequencyComponent frequency="19.512" amplitude="0.0451277" phase="0.855536"/>
                <frequencyComponent frequency="30.47" amplitude="0.0451277" phase="0.642122"/>
                <frequencyComponent frequency="47.58" amplitude="0.0451277" phase="0.47019"/>
                <frequencyComponent frequency="74.296" amplitude="0.0451277" phase="0.580255"/>
                <frequencyComponent frequency="116.016" amplitude="0.0451277" phase="0.961811"/>
                <frequencyComponent frequency="181.16" amplitude="0.0451277" phase="0.353281"/>
                <frequencyComponent frequency="282.886" amplitude="0.0451277" phase="0.612829"/>
                <frequencyComponent frequency="441.734" amplitude="0.0451277" phase="0.850545"/>
                <frequencyComponent frequency="689.778" amplitude="0.0451277" phase="0.837369"/>
                <frequencyComponent frequency="1077.11" amplitude="0.0451277" phase="0.405781"/>
                <frequencyComponent frequency="1681.92" amplitude="0.0451277" phase="0.371117"/>
                <frequencyComponent frequency="2626.36" amplitude="0.0451277" phase="0.695653"/>
                <frequencyComponent frequency="4101.13" amplitude="0.0451277" phase="0.856809"/>
                <frequencyComponent frequency="6404" amplitude="0.0451277" phase="0.196729"/>
                <frequencyComponent frequency="10000" amplitude="0.0451277" phase="0.25"/>
            </frequencyTable>
        </currentExcitation>
        <continousMeasurement period="1"/>
        <adaptiveCurrentScaling enabled="1" targetVoltage="0.01"/>
        <enhancements discardFirstLeastCommonPeriods="0"/>
        <outputLimits vMin="2.6" vMax="3.6" iMax="2.5" faultDuration="10"/>
        <misc>
            <automaticBatteryConnect enabled="1"/>
            <automaticBatteryDisconnect enabled="0"/>
            <automaticPowerDown duration="30"/>
        </misc>
    </deviceConfiguration>
    <canUserMailboxes>
        <mailbox1 length="0" data=""/>
        <mailbox2 length="0" data=""/>
        <mailbox3 length="0" data=""/>
        <mailbox4 length="0" data=""/>
    </canUserMailboxes>
    <userParameters parameterCount="0"/>
    <measurementResults multiplexerChannel="0" batteryName="">
        <batteryVoltage voltage="3.29561" date="2023/11/04" time="13:50:40"/>
        <temperatureSensor temperature="26.1261" date="2023/11/04" time="13:50:40"/>
        <impedanceSpectrum frequencyCount="32" voltageAmplitude="0.00951438" clipped="0" currentAmplitude="2.56604" currentAverage="0.0028685" date="2023/11/04" time="13:58:58">
            <spectrumData freq="0.01" zRe="0.002688" zIm="-0.00118704"/>
            <spectrumData freq="0.016" zRe="0.00241772" zIm="-0.00094701"/>
            <spectrumData freq="0.024" zRe="0.00222845" zIm="-0.000751124"/>
            <spectrumData freq="0.038" zRe="0.00208405" zIm="-0.000588888"/>
            <spectrumData freq="0.06" zRe="0.00196858" zIm="-0.000446955"/>
            <spectrumData freq="0.092" zRe="0.00189335" zIm="-0.000357566"/>
            <spectrumData freq="0.144" zRe="0.00183414" zIm="-0.0002734"/>
            <spectrumData freq="0.226" zRe="0.0017865" zIm="-0.000221072"/>
            <spectrumData freq="0.354" zRe="0.00174665" zIm="-0.000180717"/>
            <spectrumData freq="0.552" zRe="0.00171361" zIm="-0.000155829"/>
            <spectrumData freq="0.862" zRe="0.00168425" zIm="-0.000143975"/>
            <spectrumData freq="1.346" zRe="0.00165462" zIm="-0.000139572"/>
            <spectrumData freq="2.102" zRe="0.00162548" zIm="-0.000144424"/>
            <spectrumData freq="3.282" zRe="0.00159258" zIm="-0.000158323"/>
            <spectrumData freq="5.124" zRe="0.00155336" zIm="-0.000181343"/>
            <spectrumData freq="8.002" zRe="0.00150287" zIm="-0.000212473"/>
            <spectrumData freq="12.496" zRe="0.00143687" zIm="-0.000247481"/>
            <spectrumData freq="19.512" zRe="0.00135091" zIm="-0.000279205"/>
            <spectrumData freq="30.47" zRe="0.00124733" zIm="-0.000296157"/>
            <spectrumData freq="47.58" zRe="0.00113252" zIm="-0.000289253"/>
            <spectrumData freq="74.296" zRe="0.00102034" zIm="-0.000249836"/>
            <spectrumData freq="116.016" zRe="0.000925426" zIm="-0.000178116"/>
            <spectrumData freq="181.16" zRe="0.000857867" zIm="-8.32826e-05"/>
            <spectrumData freq="282.886" zRe="0.000814299" zIm="3.23457e-05"/>
            <spectrumData freq="441.734" zRe="0.000789377" zIm="0.000176406"/>
            <spectrumData freq="689.778" zRe="0.000780189" zIm="0.000369441"/>
            <spectrumData freq="1077.11" zRe="0.000795482" zIm="0.000642515"/>
            <spectrumData freq="1681.92" zRe="0.000837299" zIm="0.00104809"/>
            <spectrumData freq="2626.36" zRe="0.000978809" zIm="0.00166452"/>
            <spectrumData freq="4101.13" zRe="0.00132589" zIm="0.00249565"/>
            <spectrumData freq="6404" zRe="0.00191311" zIm="0.00384577"/>
            <spectrumData freq="10000" zRe="0.00828482" zIm="0.0093967"/>
        </impedanceSpectrum>
    </measurementResults>
</inspectrumSuiteMeasurementResults>

File: EIS/Initial/25C/50%/CELL_NR1_00001.irf
<?xml version="1.0" encoding="UTF-8"?>
<inspectrumSuiteMeasurementResults description="24.10.2023 - 13:28:21" comment="New Connector setup">
    <deviceInformation>
        <hardware revision="1.0" serial="IE10521120002"/>
        <software revision="1.6"/>
        <calibration date="2021/12/13"/>
    </deviceInformation>
    <deviceConfiguration>
        <currentExcitation periods="5" currentScalingFactor="1.12077">
            <frequencyTable frequencyCount="32">
                <frequencyComponent frequency="0.01" amplitude="0.0451277" phase="0.389313"/>
                <frequencyComponent frequency="0.016" amplitude="0.0451277" phase="0.872901"/>
                <frequencyComponent frequency="0.024" amplitude="0.0451277" phase="0.184351"/>
                <frequencyComponent frequency="0.038" amplitude="0.0451277" phase="0.817652"/>
                <frequencyComponent frequency="0.06" amplitude="0.0451277" phase="0.24546"/>
                <frequencyComponent frequency="0.092" amplitude="0.0451277" phase="0.983055"/>
                <frequencyComponent frequency="0.144" amplitude="0.0451277" phase="0.439171"/>
                <frequencyComponent frequency="0.226" amplitude="0.0451277" phase="0.699902"/>
                <frequencyComponent frequency="0.354" amplitude="0.0451277" phase="0.44298"/>
                <frequencyComponent frequency="0.552" amplitude="0.0451277" phase="0.35986"/>
                <frequencyComponent frequency="0.862" amplitude="0.0451277" phase="0.536743"/>
                <frequencyComponent frequency="1.346" amplitude="0.0451277" phase="0.112276"/>
                <frequencyComponent frequency="2.102" amplitude="0.0451277" phase="0.287075"/>
                <frequencyComponent frequency="3.282" amplitude="0.0451277" phase="0.975356"/>
                <frequencyComponent frequency="5.124" amplitude="0.0451277" phase="0.383309"/>
                <frequencyComponent frequency="8.002" amplitude="0.0451277" phase="0.962036"/>
                <frequencyComponent frequency="12.496" amplitude="0.0451277" phase="0.812781"/>
                <frequencyComponent frequency="19.512" amplitude="0.0451277" phase="0.855536"/>
                <frequencyComponent frequency="30.47" amplitude="0.0451277" phase="0.642122"/>
                <frequencyComponent frequency="47.58" amplitude="0.0451277" phase="0.47019"/>
                <frequencyComponent frequency="74.296" amplitude="0.0451277" phase="0.580255"/>
                <frequencyComponent frequency="116.016" amplitude="0.0451277" phase="0.961811"/>
                <frequencyComponent frequency="181.16" amplitude="0.0451277" phase="0.353281"/>
                <frequencyComponent frequency="282.886" amplitude="0.0451277" phase="0.612829"/>
                <frequencyComponent frequency="441.734" amplitude="0.0451277" phase="0.850545"/>
                <frequencyComponent frequency="689.778" amplitude="0.0451277" phase="0.837369"/>
                <frequencyComponent frequency="1077.11" amplitude="0.0451277" phase="0.405781"/>
                <frequencyComponent frequency="1681.92" amplitude="0.0451277" phase="0.371117"/>
                <frequencyComponent frequency="2626.36" amplitude="0.0451277" phase="0.695653"/>
                <frequencyComponent frequency="4101.13" amplitude="0.0451277" phase="0.856809"/>
                <frequencyComponent frequency="6404" amplitude="0.0451277" phase="0.196729"/>
                <frequencyComponent frequency="10000" amplitude="0.0451277" phase="0.25"/>
            </frequencyTable>
        </currentExcitation>
        <continousMeasurement period="10"/>
        <adaptiveCurrentScaling enabled="1" targetVoltage="0.01"/>
        <enhancements discardFirstLeastCommonPeriods="0"/>
        <misc>
            <automaticBatteryConnect enabled="0"/>
            <automaticBatteryDisconnect enabled="0"/>
            <automaticPowerDown duration="30"/>
        </misc>
    </deviceConfiguration>
    <canUserMailboxes>
        <mailbox1 length="0" data=""/>
        <mailbox2 length="0" data=""/>
        <mailbox3 length="0" data=""/>
        <mailbox4 length="0" data=""/>
    </canUserMailboxes>
    <userParameters parameterCount="0"/>
    <measurementResults multiplexerChannel="0" batteryName="">
        <batteryVoltage voltage="3.29424" date="2023/10/24" time="13:20:01"/>
        <temperatureSensor temperature="24.5003" date="2023/10/24" time="13:20:01"/>
        <impedanceSpectrum frequencyCount="32" voltageAmplitude="0.00277392" clipped="0" currentAmplitude="1.0679" currentAverage="-0.0013352" date="2023/10/24" time="13:28:21">
            <spectrumData freq="0.01" zRe="0.00222435" zIm="-0.00125798"/>
            <spectrumData freq="0.016" zRe="0.00205052" zIm="-0.000904086"/>
            <spectrumData freq="0.024" zRe="0.00182211" zIm="-0.000773747"/>
            <spectrumData freq="0.038" zRe="0.00170077" zIm="-0.000560895"/>
            <spectrumData freq="0.06" zRe="0.0015752" zIm="-0.00044699"/>
            <spectrumData freq="0.092" zRe="0.00150158" zIm="-0.000334812"/>
            <spectrumData freq="0.144" zRe="0.00144698" zIm="-0.000263881"/>
            <spectrumData freq="0.226" zRe="0.00140012" zIm="-0.000203586"/>
            <spectrumData freq="0.354" zRe="0.00136563" zIm="-0.000171088"/>
            <spectrumData freq="0.552" zRe="0.00133465" zIm="-0.000146669"/>
            <spectrumData freq="0.862" zRe="0.00130783" zIm="-0.000128795"/>
            <spectrumData freq="1.346" zRe="0.00128273" zIm="-0.000121204"/>
            <spectrumData freq="2.102" zRe="0.00125809" zIm="-0.000122134"/>
            <spectrumData freq="3.282" zRe="0.0012301" zIm="-0.000127686"/>
            <spectrumData freq="5.124" zRe="0.00120011" zIm="-0.000143178"/>
            <spectrumData freq="8.002" zRe="0.00116228" zIm="-0.000163328"/>
            <spectrumData freq="12.496" zRe="0.00111429" zIm="-0.000190553"/>
            <spectrumData freq="19.512" zRe="0.00105035" zIm="-0.000216704"/>
            <spectrumData freq="30.47" zRe="0.000972418" zIm="-0.000236131"/>
            <spectrumData freq="47.58" zRe="0.000882486" zIm="-0.000239617"/>
            <spectrumData freq="74.296" zRe="0.000787886" zIm="-0.000218621"/>
            <spectrumData freq="116.016" zRe="0.000702877" zIm="-0.000168686"/>
            <spectrumData freq="181.16" zRe="0.000639192" zIm="-9.63481e-05"/>
            <spectrumData freq="282.886" zRe="0.000596349" zIm="-6.26724e-06"/>
            <spectrumData freq="441.734" zRe="0.000571659" zIm="0.000104827"/>
            <spectrumData freq="689.778" zRe="0.000562782" zIm="0.000250241"/>
            <spectrumData freq="1077.11" zRe="0.00057533" zIm="0.000449906"/>
            <spectrumData freq="1681.92" zRe="0.000611298" zIm="0.00073951"/>
            <spectrumData freq="2626.36" zRe="0.000722834" zIm="0.00117031"/>
            <spectrumData freq="4101.13" zRe="0.000981446" zIm="0.0017407"/>
            <spectrumData freq="6404" zRe="0.00140541" zIm="0.00264959"/>
            <spectrumData freq="10000" zRe="0.0197334" zIm="0.0157582"/>
        </impedanceSpectrum>
    </measurementResults>
</inspectrumSuiteMeasurementResults>
