Repository: cyancoconut/Time-series-Research-for-Aging-Characterization-Analysis

# TRACY

**T**ime-series **R**esearch for **A**ging **C**haracterization anal**Y**sis

A modular pipeline for processing battery aging check-up data — from raw cycler exports to enriched metrics (capacity, pulse resistance, qOCV). Designed as a companion to **MACY** (MAss CYcling): MACY runs the cycling tests, TRACY analyzes the check-up routines.

## Architecture

TRACY implements a medallion architecture across four parquet layers:

```
BRONZE_CU → preSILVER → SILVER → GOLD
```

| Layer | Description |
|-------|-------------|
| **BRONZE_CU** | Raw cycler export, German columns, unsegmented |
| **preSILVER** | Segmented into discrete procedures, columns renamed to English |

File: EIS/Initial/25C/50%/CELL_NR2_00001.irf
<?xml version="1.0" encoding="UTF-8"?>
<inspectrumSuiteMeasurementResults description="24.10.2023 - 13:42:27" comment="New Connector setup">
    <deviceInformation>
        <hardware revision="1.0" serial="IE10521120002"/>
        <software revision="1.6"/>
        <calibration date="2021/12/13"/>
    </deviceInformation>
    <deviceConfiguration>
        <currentExcitation periods="5" currentScalingFactor="2.62501">
            <frequencyTable frequencyCount="32">
                <frequencyComponent frequency="0.01" amplitude="0.0451277" phase="0.389313"/>
                <frequencyComponent frequency="0.016" amplitude="0.0451277" phase="0.872901"/>
                <frequencyComponent frequency="0.024" amplitude="0.0451277" phase="0.184351"/>
                <frequencyComponent frequency="0.038" amplitude="0.0451277" phase="0.817652"/>
                <frequencyComponent frequency="0.06" amplitude="0.0451277" phase="0.24546"/>
                <frequencyComponent frequency="0.092" amplitude="0.0451277" phase="0.983055"/>
                <frequencyComponent frequency="0.144" amplitude="0.0451277" phase="0.439171"/>
                <frequencyComponent frequency="0.226" amplitude="0.0451277" phase="0.699902"/>
                <frequencyComponent frequency="0.354" amplitude="0.0451277" phase="0.44298"/>
                <frequencyComponent frequency="0.552" amplitude="0.0451277" phase="0.35986"/>
                <frequencyComponent frequency="0.862" amplitude="0.0451277" phase="0.536743"/>
                <frequencyComponent frequency="1.346" amplitude="0.0451277" phase="0.112276"/>
                <frequencyComponent frequency="2.102" amplitude="0.0451277" phase="0.287075"/>
                <frequencyComponent frequency="3.282" amplitude="0.0451277" phase="0.975356"/>
                <frequencyComponent frequency="5.124" amplitude="0.0451277" phase="0.383309"/>
                <frequencyComponent frequency="8.002" amplitude="0.0451277" phase="0.962036"/>
                <frequencyComponent frequency="12.496" amplitude="0.0451277" phase="0.812781"/>
                <frequencyComponent frequency="19.512" amplitude="0.0451277" phase="0.855536"/>
                <frequencyComponent frequency="30.47" amplitude="0.0451277" phase="0.642122"/>
                <frequencyComponent frequency="47.58" amplitude="0.0451277" phase="0.47019"/>
                <frequencyComponent frequency="74.296" amplitude="0.0451277" phase="0.580255"/>
                <frequencyComponent frequency="116.016" amplitude="0.0451277" phase="0.961811"/>
                <frequencyComponent frequency="181.16" amplitude="0.0451277" phase="0.353281"/>
                <frequencyComponent frequency="282.886" amplitude="0.0451277" phase="0.612829"/>
                <frequencyComponent frequency="441.734" amplitude="0.0451277" phase="0.850545"/>
                <frequencyComponent frequency="689.778" amplitude="0.0451277" phase="0.837369"/>
                <frequencyComponent frequency="1077.11" amplitude="0.0451277" phase="0.405781"/>
                <frequencyComponent frequency="1681.92" amplitude="0.0451277" phase="0.371117"/>
                <frequencyComponent frequency="2626.36" amplitude="0.0451277" phase="0.695653"/>
                <frequencyComponent frequency="4101.13" amplitude="0.0451277" phase="0.856809"/>
                <frequencyComponent frequency="6404" amplitude="0.0451277" phase="0.196729"/>
                <frequencyComponent frequency="10000" amplitude="0.0451277" phase="0.25"/>
            </frequencyTable>
        </currentExcitation>
        <continousMeasurement period="10"/>
        <adaptiveCurrentScaling enabled="1" targetVoltage="0.01"/>
        <enhancements discardFirstLeastCommonPeriods="0"/>
        <misc>
            <automaticBatteryConnect enabled="0"/>
            <automaticBatteryDisconnect enabled="0"/>
            <automaticPowerDown duration="30"/>
        </misc>
    </deviceConfiguration>
    <canUserMailboxes>
        <mailbox1 length="0" data=""/>
        <mailbox2 length="0" data=""/>
        <mailbox3 length="0" data=""/>
        <mailbox4 length="0" data=""/>
    </canUserMailboxes>
    <userParameters parameterCount="0"/>
    <measurementResults multiplexerChannel="0" batteryName="">
        <batteryVoltage voltage="3.2944" date="2023/10/24" time="13:34:06"/>
        <temperatureSensor temperature="25.2059" date="2023/10/24" time="13:34:06"/>
        <impedanceSpectrum frequencyCount="32" voltageAmplitude="0.00580812" clipped="0" currentAmplitude="2.50779" currentAverage="-0.00050474" date="2023/10/24" time="13:42:27">
            <spectrumData freq="0.01" zRe="0.00245601" zIm="-0.00124653"/>
            <spectrumData freq="0.016" zRe="0.00220544" zIm="-0.000956564"/>
            <spectrumData freq="0.024" zRe="0.00201261" zIm="-0.000774898"/>
            <spectrumData freq="0.038" zRe="0.00186488" zIm="-0.000590207"/>
            <spectrumData freq="0.06" zRe="0.00174674" zIm="-0.000449502"/>
            <spectrumData freq="0.092" zRe="0.00167443" zIm="-0.000356112"/>
            <spectrumData freq="0.144" zRe="0.00161333" zIm="-0.000277314"/>
            <spectrumData freq="0.226" zRe="0.00156688" zIm="-0.00022148"/>
            <spectrumData freq="0.354" zRe="0.00153076" zIm="-0.000181625"/>
            <spectrumData freq="0.552" zRe="0.00149524" zIm="-0.000155852"/>
            <spectrumData freq="0.862" zRe="0.00146553" zIm="-0.000142673"/>
            <spectrumData freq="1.346" zRe="0.00143684" zIm="-0.000137485"/>
            <spectrumData freq="2.102" zRe="0.00140816" zIm="-0.00014141"/>
            <spectrumData freq="3.282" zRe="0.00137662" zIm="-0.000155161"/>
            <spectrumData freq="5.124" zRe="0.00133895" zIm="-0.000176453"/>
            <spectrumData freq="8.002" zRe="0.00129105" zIm="-0.000207397"/>
            <spectrumData freq="12.496" zRe="0.00122745" zIm="-0.000243655"/>
            <spectrumData freq="19.512" zRe="0.00114469" zIm="-0.000277237"/>
            <spectrumData freq="30.47" zRe="0.0010436" zIm="-0.000298566"/>
            <spectrumData freq="47.58" zRe="0.000931057" zIm="-0.000298108"/>
            <spectrumData freq="74.296" zRe="0.000818807" zIm="-0.000268585"/>
            <spectrumData freq="116.016" zRe="0.00072357" zIm="-0.000209791"/>
            <spectrumData freq="181.16" zRe="0.000654904" zIm="-0.000132957"/>
            <spectrumData freq="282.886" zRe="0.000610272" zIm="-4.49322e-05"/>
            <spectrumData freq="441.734" zRe="0.000584422" zIm="5.61875e-05"/>
            <spectrumData freq="689.778" zRe="0.000573405" zIm="0.00018163"/>
            <spectrumData freq="1077.11" zRe="0.000581049" zIm="0.000348405"/>
            <spectrumData freq="1681.92" zRe="0.000607781" zIm="0.000586271"/>
            <spectrumData freq="2626.36" zRe="0.000696231" zIm="0.000937313"/>
            <spectrumData freq="4101.13" zRe="0.000904062" zIm="0.00140044"/>
            <spectrumData freq="6404" zRe="0.00124758" zIm="0.00213781"/>
            <spectrumData freq="10000" zRe="0.00928651" zIm="0.00812775"/>
        </impedanceSpectrum>
    </measurementResults>
</inspectrumSuiteMeasurementResults>

File: EIS/Initial/25C/50%/CELL_NR3_00001.irf
<?xml version="1.0" encoding="UTF-8"?>
<inspectrumSuiteMeasurementResults description="24.10.2023 - 13:59:58" comment="New Connector setup">
    <deviceInformation>
        <hardware revision="1.0" serial="IE10521120002"/>
        <software revision="1.6"/>
        <calibration date="2021/12/13"/>
    </deviceInformation>
    <deviceConfiguration>
        <currentExcitation periods="5" currentScalingFactor="3.59792">
            <frequencyTable frequencyCount="32">
                <frequencyComponent frequency="0.01" amplitude="0.0451277" phase="0.389313"/>
                <frequencyComponent frequency="0.016" amplitude="0.0451277" phase="0.872901"/>
                <frequencyComponent frequency="0.024" amplitude="0.0451277" phase="0.184351"/>
                <frequencyComponent frequency="0.038" amplitude="0.0451277" phase="0.817652"/>
                <frequencyComponent frequency="0.06" amplitude="0.0451277" phase="0.24546"/>
                <frequencyComponent frequency="0.092" amplitude="0.0451277" phase="0.983055"/>
                <frequencyComponent frequency="0.144" amplitude="0.0451277" phase="0.439171"/>
                <frequencyComponent frequency="0.226" amplitude="0.0451277" phase="0.699902"/>
                <frequencyComponent frequency="0.354" amplitude="0.0451277" phase="0.44298"/>
                <frequencyComponent frequency="0.552" amplitude="0.0451277" phase="0.35986"/>
                <frequencyComponent frequency="0.862" amplitude="0.0451277" phase="0.536743"/>
                <frequencyComponent frequency="1.346" amplitude="0.0451277" phase="0.112276"/>
                <frequencyComponent frequency="2.102" amplitude="0.0451277" phase="0.287075"/>
                <frequencyComponent frequency="3.282" amplitude="0.0451277" phase="0.975356"/>
                <frequencyComponent frequency="5.124" amplitude="0.0451277" phase="0.383309"/>
                <frequencyComponent frequency="8.002" amplitude="0.0451277" phase="0.962036"/>
                <frequencyComponent frequency="12.496" amplitude="0.0451277" phase="0.812781"/>
                <frequencyComponent frequency="19.512" amplitude="0.0451277" phase="0.855536"/>
                <frequencyComponent frequency="30.47" amplitude="0.0451277" phase="0.642122"/>
                <frequencyComponent frequency="47.58" amplitude="0.0451277" phase="0.47019"/>
                <frequencyComponent frequency="74.296" amplitude="0.0451277" phase="0.580255"/>
                <frequencyComponent frequency="116.016" amplitude="0.0451277" phase="0.961811"/>
                <frequencyComponent frequency="181.16" amplitude="0.0451277" phase="0.353281"/>
                <frequencyComponent frequency="282.886" amplitude="0.0451277" phase="0.612829"/>
                <frequencyComponent frequency="441.734" amplitude="0.0451277" phase="0.850545"/>
                <frequencyComponent frequency="689.778" amplitude="0.0451277" phase="0.837369"/>
                <frequencyComponent frequency="1077.11" amplitude="0.0451277" phase="0.405781"/>
                <frequencyComponent frequency="1681.92" amplitude="0.0451277" phase="0.371117"/>
                <frequencyComponent frequency="2626.36" amplitude="0.0451277" phase="0.695653"/>
                <frequencyComponent frequency="4101.13" amplitude="0.0451277" phase="0.856809"/>
                <frequencyComponent frequency="6404" amplitude="0.0451277" phase="0.196729"/>
                <frequencyComponent frequency="10000" amplitude="0.0451277" phase="0.25"/>
            </frequencyTable>
        </currentExcitation>
        <continousMeasurement period="10"/>
        <adaptiveCurrentScaling enabled="1" targetVoltage="0.01"/>
        <enhancements discardFirstLeastCommonPeriods="0"/>
        <misc>
            <automaticBatteryConnect enabled="0"/>
            <automaticBatteryDisconnect enabled="0"/>
            <automaticPowerDown duration="30"/>
        </misc>
    </deviceConfiguration>
    <canUserMailboxes>
        <mailbox1 length="0" data=""/>
        <mailbox2 length="0" data=""/>
        <mailbox3 length="0" data=""/>
        <mailbox4 length="0" data=""/>
    </canUserMailboxes>
    <userParameters parameterCount="0"/>
    <measurementResults multiplexerChannel="0" batteryName="">
        <batteryVoltage voltage="3.29395" date="2023/10/24" time="13:51:38"/>
        <temperatureSensor temperature="25.0218" date="2023/10/24" time="13:51:38"/>
        <impedanceSpectrum frequencyCount="32" voltageAmplitude="0.00872684" clipped="0" currentAmplitude="3.44489" currentAverage="-0.000191168" date="2023/10/24" time="13:59:58">
            <spectrumData freq="0.01" zRe="0.00235663" zIm="-0.00127869"/>
            <spectrumData freq="0.016" zRe="0.00207919" zIm="-0.000987823"/>
            <spectrumData freq="0.024" zRe="0.00189615" zIm="-0.000790659"/>
            <spectrumData freq="0.038" zRe="0.00174682" zIm="-0.000602144"/>
            <spectrumData freq="0.06" zRe="0.00163317" zIm="-0.000461632"/>
            <spectrumData freq="0.092" zRe="0.00155862" zIm="-0.000362338"/>
            <spectrumData freq="0.144" zRe="0.00149734" zIm="-0.000278918"/>
            <spectrumData freq="0.226" zRe="0.00144955" zIm="-0.000223828"/>
            <spectrumData freq="0.354" zRe="0.00140831" zIm="-0.000185206"/>
            <spectrumData freq="0.552" zRe="0.00137472" zIm="-0.000155661"/>
            <spectrumData freq="0.862" zRe="0.00134539" zIm="-0.000138806"/>
            <spectrumData freq="1.346" zRe="0.0013173" zIm="-0.000130468"/>
            <spectrumData freq="2.102" zRe="0.00129006" zIm="-0.0001294"/>
            <spectrumData freq="3.282" zRe="0.00126106" zIm="-0.00013649"/>
            <spectrumData freq="5.124" zRe="0.00122809" zIm="-0.000150935"/>
            <spectrumData freq="8.002" zRe="0.00118789" zIm="-0.000172616"/>
            <spectrumData freq="12.496" zRe="0.00113639" zIm="-0.000198552"/>
            <spectrumData freq="19.512" zRe="0.00107042" zIm="-0.000224059"/>
            <spectrumData freq="30.47" zRe="0.000990501" zIm="-0.000241016"/>
            <spectrumData freq="47.58" zRe="0.000899938" zIm="-0.00024233"/>
            <spectrumData freq="74.296" zRe="0.000805877" zIm="-0.00022021"/>
            <spectrumData freq="116.016" zRe="0.00072247" zIm="-0.000170495"/>
            <spectrumData freq="181.16" zRe="0.000659807" zIm="-0.000100015"/>
            <spectrumData freq="282.886" zRe="0.000617826" zIm="-1.36684e-05"/>
            <spectrumData freq="441.734" zRe="0.000592997" zIm="9.21476e-05"/>
            <spectrumData freq="689.778" zRe="0.000582945" zIm="0.000229761"/>
            <spectrumData freq="1077.11" zRe="0.000593251" zIm="0.000418648"/>
            <spectrumData freq="1681.92" zRe="0.000625469" zIm="0.000692947"/>
            <spectrumData freq="2626.36" zRe="0.000730724" zIm="0.00110055"/>
            <spectrumData freq="4101.13" zRe="0.000975937" zIm="0.00163688"/>
            <spectrumData freq="6404" zRe="0.00137558" zIm="0.00249162"/>
            <spectrumData freq="10000" zRe="0.00751231" zIm="0.00738271"/>
        </impedanceSpectrum>
    </measurementResults>
</inspectrumSuiteMeasurementResults>

File: EIS/Initial/25C/50%/CELL_NR4_00001.irf
<?xml version="1.0" encoding="UTF-8"?>
<inspectrumSuiteMeasurementResults description="24.10.2023 - 14:29:37" comment="New Connector setup">
    <deviceInformation>
        <hardware revision="1.0" serial="IE10521120002"/>
        <software revision="1.6"/>
        <calibration date="2021/12/13"/>
    </deviceInformation>
    <deviceConfiguration>
        <currentExcitation periods="5" currentScalingFactor="2.95003">
            <frequencyTable frequencyCount="32">
                <frequencyComponent frequency="0.01" amplitude="0.0451277" phase="0.389313"/>
                <frequencyComponent frequency="0.016" amplitude="0.0451277" phase="0.872901"/>
                <frequencyComponent frequency="0.024" amplitude="0.0451277" phase="0.184351"/>
                <frequencyComponent frequency="0.038" amplitude="0.0451277" phase="0.817652"/>
                <frequencyComponent frequency="0.06" amplitude="0.0451277" phase="0.24546"/>
                <frequencyComponent frequency="0.092" amplitude="0.0451277" phase="0.983055"/>
                <frequencyComponent frequency="0.144" amplitude="0.0451277" phase="0.439171"/>
                <frequencyComponent frequency="0.226" amplitude="0.0451277" phase="0.699902"/>
                <frequencyComponent frequency="0.354" amplitude="0.0451277" phase="0.44298"/>
                <frequencyComponent frequency="0.552" amplitude="0.0451277" phase="0.35986"/>
                <frequencyComponent frequency="0.862" amplitude="0.0451277" phase="0.536743"/>
                <frequencyComponent frequency="1.346" amplitude="0.0451277" phase="0.112276"/>
                <frequencyComponent frequency="2.102" amplitude="0.0451277" phase="0.287075"/>
                <frequencyComponent frequency="3.282" amplitude="0.0451277" phase="0.975356"/>
                <frequencyComponent frequency="5.124" amplitude="0.0451277" phase="0.383309"/>
                <frequencyComponent frequency="8.002" amplitude="0.0451277" phase="0.962036"/>
                <frequencyComponent frequency="12.496" amplitude="0.0451277" phase="0.812781"/>
                <frequencyComponent frequency="19.512" amplitude="0.0451277" phase="0.855536"/>
                <frequencyComponent frequency="30.47" amplitude="0.0451277" phase="0.642122"/>
                <frequencyComponent frequency="47.58" amplitude="0.0451277" phase="0.47019"/>
                <frequencyComponent frequency="74.296" amplitude="0.0451277" phase="0.580255"/>
                <frequencyComponent frequency="116.016" amplitude="0.0451277" phase="0.961811"/>
                <frequencyComponent frequency="181.16" amplitude="0.0451277" phase="0.353281"/>
                <frequencyComponent frequency="282.886" amplitude="0.0451277" phase="0.612829"/>
                <frequencyComponent frequency="441.734" amplitude="0.0451277" phase="0.850545"/>
                <frequencyComponent frequency="689.778" amplitude="0.0451277" phase="0.837369"/>
                <frequencyComponent frequency="1077.11" amplitude="0.0451277" phase="0.405781"/>
                <frequencyComponent frequency="1681.92" amplitude="0.0451277" phase="0.371117"/>
                <frequencyComponent frequency="2626.36" amplitude="0.0451277" phase="0.695653"/>
                <frequencyComponent frequency="4101.13" amplitude="0.0451277" phase="0.856809"/>
                <frequencyComponent frequency="6404" amplitude="0.0451277" phase="0.196729"/>
                <frequencyComponent frequency="10000" amplitude="0.0451277" phase="0.25"/>
            </frequencyTable>
        </currentExcitation>
        <continousMeasurement period="10"/>
        <adaptiveCurrentScaling enabled="1" targetVoltage="0.01"/>
        <enhancements discardFirstLeastCommonPeriods="0"/>
        <misc>
            <automaticBatteryConnect enabled="0"/>
            <automaticBatteryDisconnect enabled="0"/>
            <automaticPowerDown duration="30"/>
        </misc>
    </deviceConfiguration>
    <canUserMailboxes>
        <mailbox1 length="0" data=""/>
        <mailbox2 length="0" data=""/>
        <mailbox3 length="0" data=""/>
        <mailbox4 length="0" data=""/>
    </canUserMailboxes>
    <userParameters parameterCount="0"/>
    <measurementResults multiplexerChannel="0" batteryName="">
        <batteryVoltage voltage="3.29483" date="2023/10/24" time="14:21:17"/>
        <temperatureSensor temperature="25.5433" date="2023/10/24" time="14:21:17"/>
        <impedanceSpectrum frequencyCount="32" voltageAmplitude="0.00466067" clipped="0" currentAmplitude="2.83402" currentAverage="-0.000406296" date="2023/10/24" time="14:29:37">
            <spectrumData freq="0.01" zRe="0.0025708" zIm="-0.00126368"/>
            <spectrumData freq="0.016" zRe="0.00230753" zIm="-0.000976445"/>
            <spectrumData freq="0.024" zRe="0.00211155" zIm="-0.000788189"/>
            <spectrumData freq="0.038" zRe="0.00196969" zIm="-0.000597768"/>
            <spectrumData freq="0.06" zRe="0.00185463" zIm="-0.000456885"/>
            <spectrumData freq="0.092" zRe="0.00177599" zIm="-0.000362146"/>
            <spectrumData freq="0.144" zRe="0.00171652" zIm="-0.000280306"/>
            <spectrumData freq="0.226" zRe="0.00167043" zIm="-0.000226569"/>
            <spectrumData freq="0.354" zRe="0.00163107" zIm="-0.000186013"/>
            <spectrumData freq="0.552" zRe="0.0015964" zIm="-0.000162572"/>
            <spectrumData freq="0.862" zRe="0.00156531" zIm="-0.000150721"/>
            <spectrumData freq="1.346" zRe="0.0015357" zIm="-0.00014685"/>
            <spectrumData freq="2.102" zRe="0.00150565" zIm="-0.000152952"/>
            <spectrumData freq="3.282" zRe="0.00147197" zIm="-0.000171092"/>
            <spectrumData freq="5.124" zRe="0.00143044" zIm="-0.000199534"/>
            <spectrumData freq="8.002" zRe="0.00137527" zIm="-0.000238353"/>
            <spectrumData freq="12.496" zRe="0.00130085" zIm="-0.000281994"/>
            <spectrumData freq="19.512" zRe="0.00120307" zIm="-0.000321782"/>
            <spectrumData freq="30.47" zRe="0.00108558" zIm="-0.000345298"/>
            <spectrumData freq="47.58" zRe="0.00095789" zIm="-0.000342872"/>
            <spectrumData freq="74.296" zRe="0.000834347" zIm="-0.000309792"/>
            <spectrumData freq="116.016" zRe="0.000732444" zIm="-0.000250255"/>
            <spectrumData freq="181.16" zRe="0.000660048" zIm="-0.000177776"/>
            <spectrumData freq="282.886" zRe="0.000613084" zIm="-0.000102173"/>
            <spectrumData freq="441.734" zRe="0.000584872" zIm="-2.43034e-05"/>
            <spectrumData freq="689.778" zRe="0.000570348" zIm="6.21325e-05"/>
            <spectrumData freq="1077.11" zRe="0.000569614" zIm="0.000167712"/>
            <spectrumData freq="1681.92" zRe="0.000582495" zIm="0.000310342"/>
            <spectrumData freq="2626.36" zRe="0.000633917" zIm="0.000512969"/>
            <spectrumData freq="4101.13" zRe="0.000756471" zIm="0.000774355"/>
            <spectrumData freq="6404" zRe="0.000961178" zIm="0.00117899"/>
            <spectrumData freq="10000" zRe="0.00780086" zIm="0.00590543"/>
        </impedanceSpectrum>
    </measurementResults>
</inspectrumSuiteMeasurementResults>

File: EIS/Initial/25C/50%/CELL_NR6_00001.irf
<?xml version="1.0" encoding="UTF-8"?>
<inspectrumSuiteMeasurementResults description="24.10.2023 - 14:16:45" comment="New Connector setup">
    <deviceInformation>
        <hardware revision="1.0" serial="IE10521120002"/>
        <software revision="1.6"/>
        <calibration date="2021/12/13"/>
    </deviceInformation>
    <deviceConfiguration>
        <currentExcitation periods="5" currentScalingFactor="3.57188">
            <frequencyTable frequencyCount="32">
                <frequencyComponent frequency="0.01" amplitude="0.0451277" phase="0.389313"/>
                <frequencyComponent frequency="0.016" amplitude="0.0451277" phase="0.872901"/>
                <frequencyComponent frequency="0.024" amplitude="0.0451277" phase="0.184351"/>
                <frequencyComponent frequency="0.038" amplitude="0.0451277" phase="0.817652"/>
                <frequencyComponent frequency="0.06" amplitude="0.0451277" phase="0.24546"/>
                <frequencyComponent frequency="0.092" amplitude="0.0451277" phase="0.983055"/>
                <frequencyComponent frequency="0.144" amplitude="0.0451277" phase="0.439171"/>
                <frequencyComponent frequency="0.226" amplitude="0.0451277" phase="0.699902"/>
                <frequencyComponent frequency="0.354" amplitude="0.0451277" phase="0.44298"/>
                <frequencyComponent frequency="0.552" amplitude="0.0451277" phase="0.35986"/>
                <frequencyComponent frequency="0.862" amplitude="0.0451277" phase="0.536743"/>
                <frequencyComponent frequency="1.346" amplitude="0.0451277" phase="0.112276"/>
                <frequencyComponent frequency="2.102" amplitude="0.0451277" phase="0.287075"/>
                <frequencyComponent frequency="3.282" amplitude="0.0451277" phase="0.975356"/>
                <frequencyComponent frequency="5.124" amplitude="0.0451277" phase="0.383309"/>
                <frequencyComponent frequency="8.002" amplitude="0.0451277" phase="0.962036"/>
                <frequencyComponent frequency="12.496" amplitude="0.0451277" phase="0.812781"/>
                <frequencyComponent frequency="19.512" amplitude="0.0451277" phase="0.855536"/>
                <frequencyComponent frequency="30.47" amplitude="0.0451277" phase="0.642122"/>
                <frequencyComponent frequency="47.58" amplitude="0.0451277" phase="0.47019"/>
                <frequencyComponent frequency="74.296" amplitude="0.0451277" phase="0.580255"/>
                <frequencyComponent frequency="116.016" amplitude="0.0451277" phase="0.961811"/>
                <frequencyComponent frequency="181.16" amplitude="0.0451277" phase="0.353281"/>
                <frequencyComponent frequency="282.886" amplitude="0.0451277" phase="0.612829"/>
                <frequencyComponent frequency="441.734" amplitude="0.0451277" phase="0.850545"/>
                <frequencyComponent frequency="689.778" amplitude="0.0451277" phase="0.837369"/>
                <frequencyComponent frequency="1077.11" amplitude="0.0451277" phase="0.405781"/>
                <frequencyComponent frequency="1681.92" amplitude="0.0451277" phase="0.371117"/>
                <frequencyComponent frequency="2626.36" amplitude="0.0451277" phase="0.695653"/>
                <frequencyComponent frequency="4101.13" amplitude="0.0451277" phase="0.856809"/>
                <frequencyComponent frequency="6404" amplitude="0.0451277" phase="0.196729"/>
                <frequencyComponent frequency="10000" amplitude="0.0451277" phase="0.25"/>
            </frequencyTable>
        </currentExcitation>
        <continousMeasurement period="10"/>
        <adaptiveCurrentScaling enabled="1" targetVoltage="0.01"/>
        <enhancements discardFirstLeastCommonPeriods="0"/>
        <misc>
            <automaticBatteryConnect enabled="0"/>
            <automaticBatteryDisconnect enabled="0"/>
            <automaticPowerDown duration="30"/>
        </misc>
    </deviceConfiguration>
    <canUserMailboxes>
        <mailbox1 length="0" data=""/>
        <mailbox2 length="0" data=""/>
        <mailbox3 length="0" data=""/>
        <mailbox4 length="0" data=""/>
    </canUserMailboxes>
    <userParameters parameterCount="0"/>
    <measurementResults multiplexerChannel="0" batteryName="">
        <batteryVoltage voltage="3.29403" date="2023/10/24" time="14:08:25"/>
        <temperatureSensor temperature="24.9911" date="2023/10/24" time="14:08:25"/>
        <impedanceSpectrum frequencyCount="32" voltageAmplitude="0.0108433" clipped="0" currentAmplitude="3.4192" currentAverage="-0.000182836" date="2023/10/24" time="14:16:45">
            <spectrumData freq="0.01" zRe="0.00240238" zIm="-0.00125205"/>
            <spectrumData freq="0.016" zRe="0.00213187" zIm="-0.000971148"/>
            <spectrumData freq="0.024" zRe="0.00194631" zIm="-0.00077312"/>
            <spectrumData freq="0.038" zRe="0.00180567" zIm="-0.000589922"/>
            <spectrumData freq="0.06" zRe="0.00169066" zIm="-0.000450942"/>
            <spectrumData freq="0.092" zRe="0.00162056" zIm="-0.000353014"/>
            <spectrumData freq="0.144" zRe="0.00155955" zIm="-0.000276615"/>
            <spectrumData freq="0.226" zRe="0.00151348" zIm="-0.000219531"/>
            <spectrumData freq="0.354" zRe="0.0014766" zIm="-0.000177311"/>
            <spectrumData freq="0.552" zRe="0.00144249" zIm="-0.000153016"/>
            <spectrumData freq="0.862" zRe="0.00141337" zIm="-0.000137812"/>
            <spectrumData freq="1.346" zRe="0.00138568" zIm="-0.000131464"/>
            <spectrumData freq="2.102" zRe="0.00135853" zIm="-0.000133079"/>
            <spectrumData freq="3.282" zRe="0.00132888" zIm="-0.000143508"/>
            <spectrumData freq="5.124" zRe="0.00129428" zIm="-0.000162211"/>
            <spectrumData freq="8.002" zRe="0.00125109" zIm="-0.000189488"/>
            <spectrumData freq="12.496" zRe="0.0011935" zIm="-0.000221941"/>
            <spectrumData freq="19.512" zRe="0.0011181" zIm="-0.000252802"/>
            <spectrumData freq="30.47" zRe="0.00102515" zIm="-0.000272777"/>
            <spectrumData freq="47.58" zRe="0.000919874" zIm="-0.000272327"/>
            <spectrumData freq="74.296" zRe="0.000812178" zIm="-0.000241768"/>
            <spectrumData freq="116.016" zRe="0.000719608" zIm="-0.000179008"/>
            <spectrumData freq="181.16" zRe="0.000652466" zIm="-9.29087e-05"/>
            <spectrumData freq="282.886" zRe="0.000609399" zIm="1.20366e-05"/>
            <spectrumData freq="441.734" zRe="0.000585533" zIm="0.000141347"/>
            <spectrumData freq="689.778" zRe="0.000578423" zIm="0.000311503"/>
            <spectrumData freq="1077.11" zRe="0.000595791" zIm="0.000547085"/>
            <spectrumData freq="1681.92" zRe="0.000639094" zIm="0.000891361"/>
            <spectrumData freq="2626.36" zRe="0.000771746" zIm="0.0014061"/>
            <spectrumData freq="4101.13" zRe="0.00107924" zIm="0.00208841"/>
            <spectrumData freq="6404" zRe="0.00158387" zIm="0.00318354"/>
            <spectrumData freq="10000" zRe="0.00809286" zIm="0.00860428"/>
        </impedanceSpectrum>
    </measurementResults>
</inspectrumSuiteMeasurementResults>

File: EIS/Initial/25C/50%/CELL_NR7_00001.irf
<?xml version="1.0" encoding="UTF-8"?>
<inspectrumSuiteMeasurementResults description="24.10.2023 - 14:50:41" comment="New Connector setup">
    <deviceInformation>
        <hardware revision="1.0" serial="IE10521120002"/>
        <software revision="1.6"/>
        <calibration date="2021/12/13"/>
    </deviceInformation>
    <deviceConfiguration>
        <currentExcitation periods="5" currentScalingFactor="4.62079">
            <frequencyTable frequencyCount="32">
                <frequencyComponent frequency="0.01" amplitude="0.0451277" phase="0.389313"/>
                <frequencyComponent frequency="0.016" amplitude="0.0451277" phase="0.872901"/>
                <frequencyComponent frequency="0.024" amplitude="0.0451277" phase="0.184351"/>
                <frequencyComponent frequency="0.038" amplitude="0.0451277" phase="0.817652"/>
                <frequencyComponent frequency="0.06" amplitude="0.0451277" phase="0.24546"/>
                <frequencyComponent frequency="0.092" amplitude="0.0451277" phase="0.983055"/>
                <frequencyComponent frequency="0.144" amplitude="0.0451277" phase="0.439171"/>
                <frequencyComponent frequency="0.226" amplitude="0.0451277" phase="0.699902"/>
                <frequencyComponent frequency="0.354" amplitude="0.0451277" phase="0.44298"/>
                <frequencyComponent frequency="0.552" amplitude="0.0451277" phase="0.35986"/>
                <frequencyComponent frequency="0.862" amplitude="0.0451277" phase="0.536743"/>
                <frequencyComponent frequency="1.346" amplitude="0.0451277" phase="0.112276"/>
                <frequencyComponent frequency="2.102" amplitude="0.0451277" phase="0.287075"/>
                <frequencyComponent frequency="3.282" amplitude="0.0451277" phase="0.975356"/>
                <frequencyComponent frequency="5.124" amplitude="0.0451277" phase="0.383309"/>
                <frequencyComponent frequency="8.002" amplitude="0.0451277" phase="0.962036"/>
                <frequencyComponent frequency="12.496" amplitude="0.0451277" phase="0.812781"/>
                <frequencyComponent frequency="19.512" amplitude="0.0451277" phase="0.855536"/>
                <frequencyComponent frequency="30.47" amplitude="0.0451277" phase="0.642122"/>
                <frequencyComponent frequency="47.58" amplitude="0.0451277" phase="0.47019"/>
                <frequencyComponent frequency="74.296" amplitude="0.0451277" phase="0.580255"/>
                <frequencyComponent frequency="116.016" amplitude="0.0451277" phase="0.961811"/>
                <frequencyComponent frequency="181.16" amplitude="0.0451277" phase="0.353281"/>
                <frequencyComponent frequency="282.886" amplitude="0.0451277" phase="0.612829"/>
                <frequencyComponent frequency="441.734" amplitude="0.0451277" phase="0.850545"/>
                <frequencyComponent frequency="689.778" amplitude="0.0451277" phase="0.837369"/>
                <frequencyComponent frequency="1077.11" amplitude="0.0451277" phase="0.405781"/>
                <frequencyComponent frequency="1681.92" amplitude="0.0451277" phase="0.371117"/>
                <frequencyComponent frequency="2626.36" amplitude="0.0451277" phase="0.695653"/>
                <frequencyComponent frequency="4101.13" amplitude="0.0451277" phase="0.856809"/>
                <frequencyComponent frequency="6404" amplitude="0.0451277" phase="0.196729"/>
                <frequencyComponent frequency="10000" amplitude="0.0451277" phase="0.25"/>
            </frequencyTable>
        </currentExcitation>
        <continousMeasurement period="10"/>
        <adaptiveCurrentScaling enabled="1" targetVoltage="0.01"/>
        <enhancements discardFirstLeastCommonPeriods="0"/>
        <misc>
            <automaticBatteryConnect enabled="0"/>
            <automaticBatteryDisconnect enabled="0"/>
            <automaticPowerDown duration="30"/>
        </misc>
    </deviceConfiguration>
    <canUserMailboxes>
        <mailbox1 length="0" data=""/>
        <mailbox2 length="0" data=""/>
        <mailbox3 length="0" data=""/>
        <mailbox4 length="0" data=""/>
    </canUserMailboxes>
    <userParameters parameterCount="0"/>
    <measurementResults multiplexerChannel="0" batteryName="">
        <batteryVoltage voltage="3.29415" date="2023/10/24" time="14:42:21"/>
        <temperatureSensor temperature="24.9604" date="2023/10/24" time="14:42:21"/>
        <impedanceSpectrum frequencyCount="32" voltageAmplitude="0.0140336" clipped="0" currentAmplitude="4.41577" currentAverage="0.000202837" date="2023/10/24" time="14:50:41">
            <spectrumData freq="0.01" zRe="0.00242131" zIm="-0.00125369"/>
            <spectrumData freq="0.016" zRe="0.00215379" zIm="-0.000967773"/>
            <spectrumData freq="0.024" zRe="0.00197132" zIm="-0.000775576"/>
            <spectrumData freq="0.038" zRe="0.00182181" zIm="-0.000589606"/>
            <spectrumData freq="0.06" zRe="0.00171361" zIm="-0.000451947"/>
            <spectrumData freq="0.092" zRe="0.00163831" zIm="-0.000352339"/>
            <spectrumData freq="0.144" zRe="0.00158117" zIm="-0.000276824"/>
            <spectrumData freq="0.226" zRe="0.00153244" zIm="-0.000218875"/>
            <spectrumData freq="0.354" zRe="0.00149323" zIm="-0.000179647"/>
            <spectrumData freq="0.552" zRe="0.00146043" zIm="-0.00015497"/>
            <spectrumData freq="0.862" zRe="0.00143148" zIm="-0.000139835"/>
            <spectrumData freq="1.346" zRe="0.001403" zIm="-0.000133884"/>
            <spectrumData freq="2.102" zRe="0.00137548" zIm="-0.000136126"/>
            <spectrumData freq="3.282" zRe="0.00134523" zIm="-0.00014704"/>
            <spectrumData freq="5.124" zRe="0.00130987" zIm="-0.000167065"/>
            <spectrumData freq="8.002" zRe="0.00126479" zIm="-0.000195328"/>
            <spectrumData freq="12.496" zRe="0.00120531" zIm="-0.000229053"/>
            <spectrumData freq="19.512" zRe="0.00112698" zIm="-0.000260905"/>
            <spectrumData freq="30.47" zRe="0.00103094" zIm="-0.000281004"/>
            <spectrumData freq="47.58" zRe="0.000922479" zIm="-0.000279562"/>
            <spectrumData freq="74.296" zRe="0.00081267" zIm="-0.000247622"/>
            <spectrumData freq="116.016" zRe="0.000718739" zIm="-0.000183338"/>
            <spectrumData freq="181.16" zRe="0.00065061" zIm="-9.59522e-05"/>
            <spectrumData freq="282.886" zRe="0.00060673" zIm="1.02382e-05"/>
            <spectrumData freq="441.734" zRe="0.000582011" zIm="0.000140728"/>
            <spectrumData freq="689.778" zRe="0.000574079" zIm="0.000312509"/>
            <spectrumData freq="1077.11" zRe="0.00059034" zIm="0.000550678"/>
            <spectrumData freq="1681.92" zRe="0.00063221" zIm="0.000899203"/>
            <spectrumData freq="2626.36" zRe="0.000763966" zIm="0.00142163"/>
            <spectrumData freq="4101.13" zRe="0.00107273" zIm="0.00211415"/>
            <spectrumData freq="6404" zRe="0.00158046" zIm="0.00322821"/>
            <spectrumData freq="10000" zRe="0.00676459" zIm="0.00783491"/>
        </impedanceSpectrum>
    </measurementResults>
</inspectrumSuiteMeasurementResults>
