Repository: cyancoconut/Time-series-Research-for-Aging-Characterization-Analysis

# TRACY

**T**ime-series **R**esearch for **A**ging **C**haracterization anal**Y**sis

A modular pipeline for processing battery aging check-up data — from raw cycler exports to enriched metrics (capacity, pulse resistance, qOCV). Designed as a companion to **MACY** (MAss CYcling): MACY runs the cycling tests, TRACY analyzes the check-up routines.

## Architecture

TRACY implements a medallion architecture across four parquet layers:

```
BRONZE_CU → preSILVER → SILVER → GOLD
```

| Layer | Description |
|-------|-------------|
| **BRONZE_CU** | Raw cycler export, German columns, unsegmented |
| **preSILVER** | Segmented into discrete procedures, columns renamed to English |

File: EIS/export/Cell 2.csv (part 1 of 2)
EIS_measurement_id,EIS_Frequency,EIS_Z_abs,EIS_Z_phase,Capacity,EFC,PowerPc,PowerPd,DynamicCapacityProfil1,DynamicCapacityProfil2,SOC,Checkup,Temperature,Cell_Name,HardwareRevision,HardwareSerial,SoftwareRevision,CalibrationDate,Periods,CurrentScalingFactor,FrequencyCount,ContinousMeasurementPeriod,DiscardFirstLeastCommonPeriods,MultiplexerChannel,BatteryName,Voltage,Temperature_Inspectrum,VoltageAmplitude,Clipped,CurrentAmplitude,CurrentAverage,Time
68,0.01,0.0025007520232522055,-0.5828509655915488,53.02,0.0,169.72,159.62,51.5011,52.6885,0.9,Initial,25.0,Cell 2,1.0,IE10521120002,1.6,2021/12/13,5,3.11454,32,10,0,0,,3.33271,24.8377,0.00649406,0,2.98755,-0.00040563,2023-10-23 12:33:33.000000
68,0.016,0.0021316874997438064,-0.48078771555318506,53.02,0.0,169.72,159.62,51.5011,52.6885,0.9,Initial,25.0,Cell 2,1.0,IE10521120002,1.6,2021/12/13,5,3.11454,32,10,0,0,,3.33271,24.8377,0.00649406,0,2.98755,-0.00040563,2023-10-23 12:33:33.000001
68,0.862,0.0013630594863911845,-0.07981638339746935,53.02,0.0,169.72,159.62,51.5011,52.6885,0.9,Initial,25.0,Cell 2,1.0,IE10521120002,1.6,2021/12/13,5,3.11454,32,10,0,0,,3.33271,24.8377,0.00649406,0,2.98755,-0.00040563,2023-10-23 12:33:33.0000010
68,1.346,0.001341429664299996,-0.0787721095276186,53.02,0.0,169.72,159.62,51.5011,52.6885,0.9,Initial,25.0,Cell 2,1.0,IE10521120002,1.6,2021/12/13,5,3.11454,32,10,0,0,,3.33271,24.8377,0.00649406,0,2.98755,-0.00040563,2023-10-23 12:33:33.0000011
68,2.102,0.0013208794112242043,-0.08292922967401885,53.02,0.0,169.72,159.62,51.5011,52.6885,0.9,Initial,25.0,Cell 2,1.0,IE10521120002,1.6,2021/12/13,5,3.11454,32,10,0,0,,3.33271,24.8377,0.00649406,0,2.98755,-0.00040563,2023-10-23 12:33:33.0000012
68,3.282,0.0012983675832613812,-0.09379971472235239,53.02,0.0,169.72,159.62,51.5011,52.6885,0.9,Initial,25.0,Cell 2,1.0,IE10521120002,1.6,2021/12/13,5,3.11454,32,10,0,0,,3.33271,24.8377,0.00649406,0,2.98755,-0.00040563,2023-10-23 12:33:33.0000013
68,5.124,0.001272410346123058,-0.11156408206011242,53.02,0.0,169.72,159.62,51.5011,52.6885,0.9,Initial,25.0,Cell 2,1.0,IE10521120002,1.6,2021/12/13,5,3.11454,32,10,0,0,,3.33271,24.8377,0.00649406,0,2.98755,-0.00040563,2023-10-23 12:33:33.0000014
68,8.002,0.0012386195765242045,-0.13773062470194836,53.02,0.0,169.72,159.62,51.5011,52.6885,0.9,Initial,25.0,Cell 2,1.0,IE10521120002,1.6,2021/12/13,5,3.11454,32,10,0,0,,3.33271,24.8377,0.00649406,0,2.98755,-0.00040563,2023-10-23 12:33:33.0000015
68,12.496,0.0011932016553055898,-0.17158468802311924,53.02,0.0,169.72,159.62,51.5011,52.6885,0.9,Initial,25.0,Cell 2,1.0,IE10521120002,1.6,2021/12/13,5,3.11454,32,10,0,0,,3.33271,24.8377,0.00649406,0,2.98755,-0.00040563,2023-10-23 12:33:33.0000016
68,19.512,0.00113207594731979,-0.21141599624892476,53.02,0.0,169.72,159.62,51.5011,52.6885,0.9,Initial,25.0,Cell 2,1.0,IE10521120002,1.6,2021/12/13,5,3.11454,32,10,0,0,,3.33271,24.8377,0.00649406,0,2.98755,-0.00040563,2023-10-23 12:33:33.0000017
68,30.47,0.0010531418468682175,-0.25176787692103947,53.02,0.0,169.72,159.62,51.5011,52.6885,0.9,Initial,25.0,Cell 2,1.0,IE10521120002,1.6,2021/12/13,5,3.11454,32,10,0,0,,3.33271,24.8377,0.00649406,0,2.98755,-0.00040563,2023-10-23 12:33:33.0000018
68,47.58,0.0009579223708881634,-0.2841200646458646,53.02,0.0,169.72,159.62,51.5011,52.6885,0.9,Initial,25.0,Cell 2,1.0,IE10521120002,1.6,2021/12/13,5,3.11454,32,10,0,0,,3.33271,24.8377,0.00649406,0,2.98755,-0.00040563,2023-10-23 12:33:33.0000019
68,0.024,0.0018983302065259879,-0.41123805561943766,53.02,0.0,169.72,159.62,51.5011,52.6885,0.9,Initial,25.0,Cell 2,1.0,IE10521120002,1.6,2021/12/13,5,3.11454,32,10,0,0,,3.33271,24.8377,0.00649406,0,2.98755,-0.00040563,2023-10-23 12:33:33.000002
68,74.296,0.0008519853147989114,-0.2940027253889934,53.02,0.0,169.72,159.62,51.5011,52.6885,0.9,Initial,25.0,Cell 2,1.0,IE10521120002,1.6,2021/12/13,5,3.11454,32,10,0,0,,3.33271,24.8377,0.00649406,0,2.98755,-0.00040563,2023-10-23 12:33:33.0000020
68,116.016,0.0007507685643372397,-0.26433863098902255,53.02,0.0,169.72,159.62,51.5011,52.6885,0.9,Initial,25.0,Cell 2,1.0,IE10521120002,1.6,2021/12/13,5,3.11454,32,10,0,0,,3.33271,24.8377,0.00649406,0,2.98755,-0.00040563,2023-10-23 12:33:33.0000021
68,181.16,0.0006698898715609902,-0.18960985445069492,53.02,0.0,169.72,159.62,51.5011,52.6885,0.9,Initial,25.0,Cell 2,1.0,IE10521120002,1.6,2021/12/13,5,3.11454,32,10,0,0,,3.33271,24.8377,0.00649406,0,2.98755,-0.00040563,2023-10-23 12:33:33.0000022
68,282.886,0.000615477556029105,-0.07172681325433279,53.02,0.0,169.72,159.62,51.5011,52.6885,0.9,Initial,25.0,Cell 2,1.0,IE10521120002,1.6,2021/12/13,5,3.11454,32,10,0,0,,3.33271,24.8377,0.00649406,0,2.98755,-0.00040563,2023-10-23 12:33:33.0000023
68,441.734,0.0005899994517821946,0.0872338972698041,53.02,0.0,169.72,159.62,51.5011,52.6885,0.9,Initial,25.0,Cell 2,1.0,IE10521120002,1.6,2021/12/13,5,3.11454,32,10,0,0,,3.33271,24.8377,0.00649406,0,2.98755,-0.00040563,2023-10-23 12:33:33.0000024
68,689.778,0.0006007167867556225,0.2884484990250337,53.02,0.0,169.72,159.62,51.5011,52.6885,0.9,Initial,25.0,Cell 2,1.0,IE10521120002,1.6,2021/12/13,5,3.11454,32,10,0,0,,3.33271,24.8377,0.00649406,0,2.98755,-0.00040563,2023-10-23 12:33:33.0000025
68,1077.11,0.0006691942444141313,0.5160726460805887,53.02,0.0,169.72,159.62,51.5011,52.6885,0.9,Initial,25.0,Cell 2,1.0,IE10521120002,1.6,2021/12/13,5,3.11454,32,10,0,0,,3.33271,24.8377,0.00649406,0,2.98755,-0.00040563,2023-10-23 12:33:33.0000026
68,1681.92,0.0008244154580919744,0.7435547335298278,53.02,0.0,169.72,159.62,51.5011,52.6885,0.9,Initial,25.0,Cell 2,1.0,IE10521120002,1.6,2021/12/13,5,3.11454,32,10,0,0,,3.33271,24.8377,0.00649406,0,2.98755,-0.00040563,2023-10-23 12:33:33.0000027
68,2626.36,0.001129981197454188,0.9124806243020332,53.02,0.0,169.72,159.62,51.5011,52.6885,0.9,Initial,25.0,Cell 2,1.0,IE10521120002,1.6,2021/12/13,5,3.11454,32,10,0,0,,3.33271,24.8377,0.00649406,0,2.98755,-0.00040563,2023-10-23 12:33:33.0000028
68,4101.13,0.00160547274247307,0.9824748213586522,53.02,0.0,169.72,159.62,51.5011,52.6885,0.9,Initial,25.0,Cell 2,1.0,IE10521120002,1.6,2021/12/13,5,3.11454,32,10,0,0,,3.33271,24.8377,0.00649406,0,2.98755,-0.00040563,2023-10-23 12:33:33.0000029
68,0.038,0.0017252319317251233,-0.3204810473492354,53.02,0.0,169.72,159.62,51.5011,52.6885,0.9,Initial,25.0,Cell 2,1.0,IE10521120002,1.6,2021/12/13,5,3.11454,32,10,0,0,,3.33271,24.8377,0.00649406,0,2.98755,-0.00040563,2023-10-23 12:33:33.000003
68,6404.0,0.002374757096736422,1.0311733836108299,53.02,0.0,169.72,159.62,51.5011,52.6885,0.9,Initial,25.0,Cell 2,1.0,IE10521120002,1.6,2021/12/13,5,3.11454,32,10,0,0,,3.33271,24.8377,0.00649406,0,2.98755,-0.00040563,2023-10-23 12:33:33.0000030
68,10000.0,0.011191693258703082,0.7174024043251573,53.02,0.0,169.72,159.62,51.5011,52.6885,0.9,Initial,25.0,Cell 2,1.0,IE10521120002,1.6,2021/12/13,5,3.11454,32,10,0,0,,3.33271,24.8377,0.00649406,0,2.98755,-0.00040563,2023-10-23 12:33:33.0000031
68,0.06,0.0016008769239666738,-0.2505285030252272,53.02,0.0,169.72,159.62,51.5011,52.6885,0.9,Initial,25.0,Cell 2,1.0,IE10521120002,1.6,2021/12/13,5,3.11454,32,10,0,0,,3.33271,24.8377,0.00649406,0,2.98755,-0.00040563,2023-10-23 12:33:33.000004
68,0.092,0.0015313406310775535,-0.19823632809748062,53.02,0.0,169.72,159.62,51.5011,52.6885,0.9,Initial,25.0,Cell 2,1.0,IE10521120002,1.6,2021/12/13,5,3.11454,32,10,0,0,,3.33271,24.8377,0.00649406,0,2.98755,-0.00040563,2023-10-23 12:33:33.000005
68,0.144,0.0014797374980073325,-0.15144760635223117,53.02,0.0,169.72,159.62,51.5011,52.6885,0.9,Initial,25.0,Cell 2,1.0,IE10521120002,1.6,2021/12/13,5,3.11454,32,10,0,0,,3.33271,24.8377,0.00649406,0,2.98755,-0.00040563,2023-10-23 12:33:33.000006
68,0.226,0.0014397122898582898,-0.12091784981333822,53.02,0.0,169.72,159.62,51.5011,52.6885,0.9,Initial,25.0,Cell 2,1.0,IE10521120002,1.6,2021/12/13,5,3.11454,32,10,0,0,,3.33271,24.8377,0.00649406,0,2.98755,-0.00040563,2023-10-23 12:33:33.000007
68,0.354,0.001410065661150572,-0.09993751172551002,53.02,0.0,169.72,159.62,51.5011,52.6885,0.9,Initial,25.0,Cell 2,1.0,IE10521120002,1.6,2021/12/13,5,3.11454,32,10,0,0,,3.33271,24.8377,0.00649406,0,2.98755,-0.00040563,2023-10-23 12:33:33.000008
68,0.552,0.0013850939947223798,-0.08671213264996859,53.02,0.0,169.72,159.62,51.5011,52.6885,0.9,Initial,25.0,Cell 2,1.0,IE10521120002,1.6,2021/12/13,5,3.11454,32,10,0,0,,3.33271,24.8377,0.00649406,0,2.98755,-0.00040563,2023-10-23 12:33:33.000009
53,0.01,0.0027542371286800992,-0.46966356292363,53.02,0.0,169.72,159.62,51.5011,52.6885,0.5,Initial,25.0,Cell 2,1.0,IE10521120002,1.6,2021/12/13,5,2.62501,32,10,0,0,,3.2944,25.2059,0.00580812,0,2.50779,-0.00050474,2023-10-24 13:42:27.000000
53,0.016,0.0024039509728145457,-0.4092411684976436,53.02,0.0,169.72,159.62,51.5011,52.6885,0.5,Initial,25.0,Cell 2,1.0,IE10521120002,1.6,2021/12/13,5,2.62501,32,10,0,0,,3.2944,25.2059,0.00580812,0,2.50779,-0.00050474,2023-10-24 13:42:27.000001
53,0.862,0.0014724584088621994,-0.0970466777729687,53.02,0.0,169.72,159.62,51.5011,52.6885,0.5,Initial,25.0,Cell 2,1.0,IE10521120002,1.6,2021/12/13,5,2.62501,32,10,0,0,,3.2944,25.2059,0.00580812,0,2.50779,-0.00050474,2023-10-24 13:42:27.0000010
53,1.346,0.0014434026849167907,-0.09539524051769634,53.02,0.0,169.72,159.62,51.5011,52.6885,0.5,Initial,25.0,Cell 2,1.0,IE10521120002,1.6,2021/12/13,5,2.62501,32,10,0,0,,3.2944,25.2059,0.00580812,0,2.50779,-0.00050474,2023-10-24 13:42:27.0000011
53,2.102,0.001415242514094316,-0.10008628558392181,53.02,0.0,169.72,159.62,51.5011,52.6885,0.5,Initial,25.0,Cell 2,1.0,IE10521120002,1.6,2021/12/13,5,2.62501,32,10,0,0,,3.2944,25.2059,0.00580812,0,2.50779,-0.00050474,2023-10-24 13:42:27.0000012
53,3.282,0.0013853366234677406,-0.11223788222427646,53.02,0.0,169.72,159.62,51.5011,52.6885,0.5,Initial,25.0,Cell 2,1.0,IE10521120002,1.6,2021/12/13,5,2.62501,32,10,0,0,,3.2944,25.2059,0.00580812,0,2.50779,-0.00050474,2023-10-24 13:42:27.0000013
53,5.124,0.0013505268467190869,-0.13102955066760108,53.02,0.0,169.72,159.62,51.5011,52.6885,0.5,Initial,25.0,Cell 2,1.0,IE10521120002,1.6,2021/12/13,5,2.62501,32,10,0,0,,3.2944,25.2059,0.00580812,0,2.50779,-0.00050474,2023-10-24 13:42:27.0000014
53,8.002,0.0013076022400214066,-0.1592812846206499,53.02,0.0,169.72,159.62,51.5011,52.6885,0.5,Initial,25.0,Cell 2,1.0,IE10521120002,1.6,2021/12/13,5,2.62501,32,10,0,0,,3.2944,25.2059,0.00580812,0,2.50779,-0.00050474,2023-10-24 13:42:27.0000015
53,12.496,0.0012513997209225355,-0.19595767702967368,53.02,0.0,169.72,159.62,51.5011,52.6885,0.5,Initial,25.0,Cell 2,1.0,IE10521120002,1.6,2021/12/13,5,2.62501,32,10,0,0,,3.2944,25.2059,0.00580812,0,2.50779,-0.00050474,2023-10-24 13:42:27.0000016
53,19.512,0.00117778416964612,-0.23761841257952765,53.02,0.0,169.72,159.62,51.5011,52.6885,0.5,Initial,25.0,Cell 2,1.0,IE10521120002,1.6,2021/12/13,5,2.62501,32,10,0,0,,3.2944,25.2059,0.00580812,0,2.50779,-0.00050474,2023-10-24 13:42:27.0000017
53,30.47,0.0010854688463313904,-0.27864917607014095,53.02,0.0,169.72,159.62,51.5011,52.6885,0.5,Initial,25.0,Cell 2,1.0,IE10521120002,1.6,2021/12/13,5,2.62501,32,10,0,0,,3.2944,25.2059,0.00580812,0,2.50779,-0.00050474,2023-10-24 13:42:27.0000018
53,47.58,0.000977617265044455,-0.3098683298417413,53.02,0.0,169.72,159.62,51.5011,52.6885,0.5,Initial,25.0,Cell 2,1.0,IE10521120002,1.6,2021/12/13,5,2.62501,32,10,0,0,,3.2944,25.2059,0.00580812,0,2.50779,-0.00050474,2023-10-24 13:42:27.0000019
53,0.024,0.002156633005985024,-0.3675275141901234,53.02,0.0,169.72,159.62,51.5011,52.6885,0.5,Initial,25.0,Cell 2,1.0,IE10521120002,1.6,2021/12/13,5,2.62501,32,10,0,0,,3.2944,25.2059,0.00580812,0,2.50779,-0.00050474,2023-10-24 13:42:27.000002
53,74.296,0.0008617324442505342,-0.3169608767991788,53.02,0.0,169.72,159.62,51.5011,52.6885,0.5,Initial,25.0,Cell 2,1.0,IE10521120002,1.6,2021/12/13,5,2.62501,32,10,0,0,,3.2944,25.2059,0.00580812,0,2.50779,-0.00050474,2023-10-24 13:42:27.0000020
53,116.016,0.0007533696360890848,-0.2822009463700086,53.02,0.0,169.72,159.62,51.5011,52.6885,0.5,Initial,25.0,Cell 2,1.0,IE10521120002,1.6,2021/12/13,5,2.62501,32,10,0,0,,3.2944,25.2059,0.00580812,0,2.50779,-0.00050474,2023-10-24 13:42:27.0000021
53,181.16,0.0006682640294561724,-0.2002953511923414,53.02,0.0,169.72,159.62,51.5011,52.6885,0.5,Initial,25.0,Cell 2,1.0,IE10521120002,1.6,2021/12/13,5,2.62501,32,10,0,0,,3.2944,25.2059,0.00580812,0,2.50779,-0.00050474,2023-10-24 13:42:27.0000022
53,282.886,0.000611923865019857,-0.07349390536196913,53.02,0.0,169.72,159.62,51.5011,52.6885,0.5,Initial,25.0,Cell 2,1.0,IE10521120002,1.6,2021/12/13,5,2.62501,32,10,0,0,,3.2944,25.2059,0.00580812,0,2.50779,-0.00050474,2023-10-24 13:42:27.0000023
53,441.734,0.0005871167764936121,0.09584740959278586,53.02,0.0,169.72,159.62,51.5011,52.6885,0.5,Initial,25.0,Cell 2,1.0,IE10521120002,1.6,2021/12/13,5,2.62501,32,10,0,0,,3.2944,25.2059,0.00580812,0,2.50779,-0.00050474,2023-10-24 13:42:27.0000024
53,689.778,0.0006014837910742068,0.30675834232723675,53.02,0.0,169.72,159.62,51.5011,52.6885,0.5,Initial,25.0,Cell 2,1.0,IE10521120002,1.6,2021/12/13,5,2.62501,32,10,0,0,,3.2944,25.2059,0.00580812,0,2.50779,-0.00050474,2023-10-24 13:42:27.0000025
53,1077.11,0.0006774983279876048,0.5401354827207719,53.02,0.0,169.72,159.62,51.5011,52.6885,0.5,Initial,25.0,Cell 2,1.0,IE10521120002,1.6,2021/12/13,5,2.62501,32,10,0,0,,3.2944,25.2059,0.00580812,0,2.50779,-0.00050474,2023-10-24 13:42:27.0000026
53,1681.92,0.0008444592526593571,0.7673858208171227,53.02,0.0,169.72,159.62,51.5011,52.6885,0.5,Initial,25.0,Cell 2,1.0,IE10521120002,1.6,2021/12/13,5,2.62501,32,10,0,0,,3.2944,25.2059,0.00580812,0,2.50779,-0.00050474,2023-10-24 13:42:27.0000027
53,2626.36,0.001167601501082454,0.9319226694717604,53.02,0.0,169.72,159.62,51.5011,52.6885,0.5,Initial,25.0,Cell 2,1.0,IE10521120002,1.6,2021/12/13,5,2.62501,32,10,0,0,,3.2944,25.2059,0.00580812,0,2.50779,-0.00050474,2023-10-24 13:42:27.0000028
53,4101.13,0.0016669014048359308,0.9975517542294833,53.02,0.0,169.72,159.62,51.5011,52.6885,0.5,Initial,25.0,Cell 2,1.0,IE10521120002,1.6,2021/12/13,5,2.62501,32,10,0,0,,3.2944,25.2059,0.00580812,0,2.50779,-0.00050474,2023-10-24 13:42:27.0000029
53,0.038,0.0019560474731583075,-0.30651142184229413,53.02,0.0,169.72,159.62,51.5011,52.6885,0.5,Initial,25.0,Cell 2,1.0,IE10521120002,1.6,2021/12/13,5,2.62501,32,10,0,0,,3.2944,25.2059,0.00580812,0,2.50779,-0.00050474,2023-10-24 13:42:27.000003
53,6404.0,0.002475214627562628,1.0425389592371193,53.02,0.0,169.72,159.62,51.5011,52.6885,0.5,Initial,25.0,Cell 2,1.0,IE10521120002,1.6,2021/12/13,5,2.62501,32,10,0,0,,3.2944,25.2059,0.00580812,0,2.50779,-0.00050474,2023-10-24 13:42:27.0000030
53,10000.0,0.01234097192455278,0.7189552413286995,53.02,0.0,169.72,159.62,51.5011,52.6885,0.5,Initial,25.0,Cell 2,1.0,IE10521120002,1.6,2021/12/13,5,2.62501,32,10,0,0,,3.2944,25.2059,0.00580812,0,2.50779,-0.00050474,2023-10-24 13:42:27.0000031
53,0.06,0.0018036498206702985,-0.251872692543234,53.02,0.0,169.72,159.62,51.5011,52.6885,0.5,Initial,25.0,Cell 2,1.0,IE10521120002,1.6,2021/12/13,5,2.62501,32,10,0,0,,3.2944,25.2059,0.00580812,0,2.50779,-0.00050474,2023-10-24 13:42:27.000004
53,0.092,0.0017118795464179132,-0.2095543115040342,53.02,0.0,169.72,159.62,51.5011,52.6885,0.5,Initial,25.0,Cell 2,1.0,IE10521120002,1.6,2021/12/13,5,2.62501,32,10,0,0,,3.2944,25.2059,0.00580812,0,2.50779,-0.00050474,2023-10-24 13:42:27.000005
53,0.144,0.0016369901476478103,-0.1702257159789078,53.02,0.0,169.72,159.62,51.5011,52.6885,0.5,Initial,25.0,Cell 2,1.0,IE10521120002,1.6,2021/12/13,5,2.62501,32,10,0,0,,3.2944,25.2059,0.00580812,0,2.50779,-0.00050474,2023-10-24 13:42:27.000006
53,0.226,0.001582455789208659,-0.14042069003860333,53.02,0.0,169.72,159.62,51.5011,52.6885,0.5,Initial,25.0,Cell 2,1.0,IE10521120002,1.6,2021/12/13,5,2.62501,32,10,0,0,,3.2944,25.2059,0.00580812,0,2.50779,-0.00050474,2023-10-24 13:42:27.000007
53,0.354,0.0015414972650721764,-0.11809808828301557,53.02,0.0,169.72,159.62,51.5011,52.6885,0.5,Initial,25.0,Cell 2,1.0,IE10521120002,1.6,2021/12/13,5,2.62501,32,10,0,0,,3.2944,25.2059,0.00580812,0,2.50779,-0.00050474,2023-10-24 13:42:27.000008
53,0.552,0.0015033404483030448,-0.10385706753500729,53.02,0.0,169.72,159.62,51.5011,52.6885,0.5,Initial,25.0,Cell 2,1.0,IE10521120002,1.6,2021/12/13,5,2.62501,32,10,0,0,,3.2944,25.2059,0.00580812,0,2.50779,-0.00050474,2023-10-24 13:42:27.000009
38,0.01,0.003161260639681581,-0.48833325266751887,53.02,0.0,169.72,159.62,51.5011,52.6885,0.1,Initial,25.0,Cell 2,1.0,IE10522020006,1.6,2022/02/15,5,5.51614,32,10,0,0,,3.21653,25.8807,0.012227,0,5.2818,0.00235229,2023-10-25 14:39:35.000000
38,0.016,0.0027453717502189025,-0.4419284358679874,53.02,0.0,169.72,159.62,51.5011,52.6885,0.1,Initial,25.0,Cell 2,1.0,IE10522020006,1.6,2022/02/15,5,5.51614,32,10,0,0,,3.21653,25.8807,0.012227,0,5.2818,0.00235229,2023-10-25 14:39:35.000001
38,0.862,0.0015382698525060548,-0.13282668188648267,53.02,0.0,169.72,159.62,51.5011,52.6885,0.1,Initial,25.0,Cell 2,1.0,IE10522020006,1.6,2022/02/15,5,5.51614,32,10,0,0,,3.21653,25.8807,0.012227,0,5.2818,0.00235229,2023-10-25 14:39:35.0000010
38,1.346,0.001491722538342838,-0.12624995370999745,53.02,0.0,169.72,159.62,51.5011,52.6885,0.1,Initial,25.0,Cell 2,1.0,IE10522020006,1.6,2022/02/15,5,5.51614,32,10,0,0,,3.21653,25.8807,0.012227,0,5.2818,0.00235229,2023-10-25 14:39:35.0000011
38,2.102,0.001450433654022479,-0.12476136478876154,53.02,0.0,169.72,159.62,51.5011,52.6885,0.1,Initial,25.0,Cell 2,1.0,IE10522020006,1.6,2022/02/15,5,5.51614,32,10,0,0,,3.21653,25.8807,0.012227,0,5.2818,0.00235229,2023-10-25 14:39:35.0000012
38,3.282,0.0014113481869549413,-0.13048598719887786,53.02,0.0,169.72,159.62,51.5011,52.6885,0.1,Initial,25.0,Cell 2,1.0,IE10522020006,1.6,2022/02/15,5,5.51614,32,10,0,0,,3.21653,25.8807,0.012227,0,5.2818,0.00235229,2023-10-25 14:39:35.0000013
38,5.124,0.001371892807038509,-0.1441704897159595,53.02,0.0,169.72,159.62,51.5011,52.6885,0.1,Initial,25.0,Cell 2,1.0,IE10522020006,1.6,2022/02/15,5,5.51614,32,10,0,0,,3.21653,25.8807,0.012227,0,5.2818,0.00235229,2023-10-25 14:39:35.0000014
38,8.002,0.0013267050873408152,-0.16852487862199123,53.02,0.0,169.72,159.62,51.5011,52.6885,0.1,Initial,25.0,Cell 2,1.0,IE10522020006,1.6,2022/02/15,5,5.51614,32,10,0,0,,3.21653,25.8807,0.012227,0,5.2818,0.00235229,2023-10-25 14:39:35.0000015
38,12.496,0.0012693824480624427,-0.20330125269577617,53.02,0.0,169.72,159.62,51.5011,52.6885,0.1,Initial,25.0,Cell 2,1.0,IE10522020006,1.6,2022/02/15,5,5.51614,32,10,0,0,,3.21653,25.8807,0.012227,0,5.2818,0.00235229,2023-10-25 14:39:35.0000016
38,19.512,0.0011937875606589307,-0.24526878248211967,53.02,0.0,169.72,159.62,51.5011,52.6885,0.1,Initial,25.0,Cell 2,1.0,IE10522020006,1.6,2022/02/15,5,5.51614,32,10,0,0,,3.21653,25.8807,0.012227,0,5.2818,0.00235229,2023-10-25 14:39:35.0000017
38,30.47,0.0010986703092829987,-0.2873915564968355,53.02,0.0,169.72,159.62,51.5011,52.6885,0.1,Initial,25.0,Cell 2,1.0,IE10522020006,1.6,2022/02/15,5,5.51614,32,10,0,0,,3.21653,25.8807,0.012227,0,5.2818,0.00235229,2023-10-25 14:39:35.0000018
38,47.58,0.0009867052615751069,-0.3206166655653153,53.02,0.0,169.72,159.62,51.5011,52.6885,0.1,Initial,25.0,Cell 2,1.0,IE10522020006,1.6,2022/02/15,5,5.51614,32,10,0,0,,3.21653,25.8807,0.012227,0,5.2818,0.00235229,2023-10-25 14:39:35.0000019
38,0.024,0.002463417834704661,-0.3872654818991536,53.02,0.0,169.72,159.62,51.5011,52.6885,0.1,Initial,25.0,Cell 2,1.0,IE10522020006,1.6,2022/02/15,5,5.51614,32,10,0,0,,3.21653,25.8807,0.012227,0,5.2818,0.00235229,2023-10-25 14:39:35.000002
38,74.296,0.0008651337602255503,-0.32832712236966544,53.02,0.0,169.72,159.62,51.5011,52.6885,0.1,Initial,25.0,Cell 2,1.0,IE10522020006,1.6,2022/02/15,5,5.51614,32,10,0,0,,3.21653,25.8807,0.012227,0,5.2818,0.00235229,2023-10-25 14:39:35.0000020
38,116.016,0.0007525073151870352,-0.2913841149439536,53.02,0.0,169.72,159.62,51.5011,52.6885,0.1,Initial,25.0,Cell 2,1.0,IE10522020006,1.6,2022/02/15,5,5.51614,32,10,0,0,,3.21653,25.8807,0.012227,0,5.2818,0.00235229,2023-10-25 14:39:35.0000021
38,181.16,0.0006650634257632875,-0.20592604903995265,53.02,0.0,169.72,159.62,51.5011,52.6885,0.1,Initial,25.0,Cell 2,1.0,IE10522020006,1.6,2022/02/15,5,5.51614,32,10,0,0,,3.21653,25.8807,0.012227,0,5.2818,0.00235229,2023-10-25 14:39:35.0000022
38,282.886,0.0006077813440513044,-0.07457633120480006,53.02,0.0,169.72,159.62,51.5011,52.6885,0.1,Initial,25.0,Cell 2,1.0,IE10522020006,1.6,2022/02/15,5,5.51614,32,10,0,0,,3.21653,25.8807,0.012227,0,5.2818,0.00235229,2023-10-25 14:39:35.0000023
38,441.734,0.0005832290504453289,0.10080968107454229,53.02,0.0,169.72,159.62,51.5011,52.6885,0.1,Initial,25.0,Cell 2,1.0,IE10522020006,1.6,2022/02/15,5,5.51614,32,10,0,0,,3.21653,25.8807,0.012227,0,5.2818,0.00235229,2023-10-25 14:39:35.0000024
38,689.778,0.0005996458999276155,0.31753695545874117,53.02,0.0,169.72,159.62,51.5011,52.6885,0.1,Initial,25.0,Cell 2,1.0,IE10522020006,1.6,2022/02/15,5,5.51614,32,10,0,0,,3.21653,25.8807,0.012227,0,5.2818,0.00235229,2023-10-25 14:39:35.0000025
38,1077.11,0.0006802648704739942,0.5538311640773469,53.02,0.0,169.72,159.62,51.5011,52.6885,0.1,Initial,25.0,Cell 2,1.0,IE10522020006,1.6,2022/02/15,5,5.51614,32,10,0,0,,3.21653,25.8807,0.012227,0,5.2818,0.00235229,2023-10-25 14:39:35.0000026
38,1681.92,0.0008543632344647095,0.7797792732060872,53.02,0.0,169.72,159.62,51.5011,52.6885,0.1,Initial,25.0,Cell 2,1.0,IE10522020006,1.6,2022/02/15,5,5.51614,32,10,0,0,,3.21653,25.8807,0.012227,0,5.2818,0.00235229,2023-10-25 14:39:35.0000027
38,2626.36,0.0011870455923392329,0.9409085949685668,53.02,0.0,169.72,159.62,51.5011,52.6885,0.1,Initial,25.0,Cell 2,1.0,IE10522020006,1.6,2022/02/15,5,5.51614,32,10,0,0,,3.21653,25.8807,0.012227,0,5.2818,0.00235229,2023-10-25 14:39:35.0000028
38,4101.13,0.001697300883645855,1.0023931437679912,53.02,0.0,169.72,159.62,51.5011,52.6885,0.1,Initial,25.0,Cell 2,1.0,IE10522020006,1.6,2022/02/15,5,5.51614,32,10,0,0,,3.21653,25.8807,0.012227,0,5.2818,0.00235229,2023-10-25 14:39:35.0000029
38,0.038,0.0022321215743881426,-0.33722579632036814,53.02,0.0,169.72,159.62,51.5011,52.6885,0.1,Initial,25.0,Cell 2,1.0,IE10522020006,1.6,2022/02/15,5,5.51614,32,10,0,0,,3.21653,25.8807,0.012227,0,5.2818,0.00235229,2023-10-25 14:39:35.000003
38,6404.0,0.002525104948947667,1.0453273635022817,53.02,0.0,169.72,159.62,51.5011,52.6885,0.1,Initial,25.0,Cell 2,1.0,IE10522020006,1.6,2022/02/15,5,5.51614,32,10,0,0,,3.21653,25.8807,0.012227,0,5.2818,0.00235229,2023-10-25 14:39:35.0000030
38,10000.0,0.007524442085218014,0.8332250560087934,53.02,0.0,169.72,159.62,51.5011,52.6885,0.1,Initial,25.0,Cell 2,1.0,IE10522020006,1.6,2022/02/15,5,5.51614,32,10,0,0,,3.21653,25.8807,0.012227,0,5.2818,0.00235229,2023-10-25 14:39:35.0000031
38,0.06,0.0020460844243090264,-0.28673104014206835,53.02,0.0,169.72,159.62,51.5011,52.6885,0.1,Initial,25.0,Cell 2,1.0,IE10522020006,1.6,2022/02/15,5,5.51614,32,10,0,0,,3.21653,25.8807,0.012227,0,5.2818,0.00235229,2023-10-25 14:39:35.000004
38,0.092,0.0019149965878886052,-0.24996618768547893,53.02,0.0,169.72,159.62,51.5011,52.6885,0.1,Initial,25.0,Cell 2,1.0,IE10522020006,1.6,2022/02/15,5,5.51614,32,10,0,0,,3.21653,25.8807,0.012227,0,5.2818,0.00235229,2023-10-25 14:39:35.000005
38,0.144,0.001809532370548811,-0.21247388121188937,53.02,0.0,169.72,159.62,51.5011,52.6885,0.1,Initial,25.0,Cell 2,1.0,IE10522020006,1.6,2022/02/15,5,5.51614,32,10,0,0,,3.21653,25.8807,0.012227,0,5.2818,0.00235229,2023-10-25 14:39:35.000006
38,0.226,0.0017217862407465103,-0.18486137640510045,53.02,0.0,169.72,159.62,51.5011,52.6885,0.1,Initial,25.0,Cell 2,1.0,IE10522020006,1.6,2022/02/15,5,5.51614,32,10,0,0,,3.21653,25.8807,0.012227,0,5.2818,0.00235229,2023-10-25 14:39:35.000007
38,0.354,0.001650280157784126,-0.16095411443364815,53.02,0.0,169.72,159.62,51.5011,52.6885,0.1,Initial,25.0,Cell 2,1.0,IE10522020006,1.6,2022/02/15,5,5.51614,32,10,0,0,,3.21653,25.8807,0.012227,0,5.2818,0.00235229,2023-10-25 14:39:35.000008
38,0.552,0.0015898864583673892,-0.14400429590500805,53.02,0.0,169.72,159.62,51.5011,52.6885,0.1,Initial,25.0,Cell 2,1.0,IE10522020006,1.6,2022/02/15,5,5.51614,32,10,0,0,,3.21653,25.8807,0.012227,0,5.2818,0.00235229,2023-10-25 14:39:35.000009
113,0.01,0.0015210224609439535,-0.6023758575494887,53.02,0.0,169.72,159.62,51.5011,52.6885,0.9,Initial,45.0,Cell 2,1.0,IE10522020006,1.6,2022/02/15,5,1.37479,32,10,0,0,,3.33281,38.2951,0.0129449,0,1.31975,0.00106886,2023-10-30 18:45:05.000000
113,0.016,0.0012553666441721318,-0.5757671090380874,53.02,0.0,169.72,159.62,51.5011,52.6885,0.9,Initial,45.0,Cell 2,1.0,IE10522020006,1.6,2022/02/15,5,1.37479,32,10,0,0,,3.33281,38.2951,0.0129449,0,1.31975,0.00106886,2023-10-30 18:45:05.000001
113,0.862,0.0007292223271413253,-0.0713104349498602,53.02,0.0,169.72,159.62,51.5011,52.6885,0.9,Initial,45.0,Cell 2,1.0,IE10522020006,1.6,2022/02/15,5,1.37479,32,10,0,0,,3.33281,38.2951,0.0129449,0,1.31975,0.00106886,2023-10-30 18:45:05.0000010
113,1.346,0.000720611673834285,-0.06016089958780384,53.02,0.0,169.72,159.62,51.5011,52.6885,0.9,Initial,45.0,Cell 2,1.0,IE10522020006,1.6,2022/02/15,5,1.37479,32,10,0,0,,3.33281,38.2951,0.0129449,0,1.31975,0.00106886,2023-10-30 18:45:05.0000011
113,2.102,0.0007108944874390643,-0.05287424823685719,53.02,0.0,169.72,159.62,51.5011,52.6885,0.9,Initial,45.0,Cell 2,1.0,IE10522020006,1.6,2022/02/15,5,1.37479,32,10,0,0,,3.33281,38.2951,0.0129449,0,1.31975,0.00106886,2023-10-30 18:45:05.0000012
113,3.282,0.0007036504973971453,-0.048910958924882314,53.02,0.0,169.72,159.62,51.5011,52.6885,0.9,Initial,45.0,Cell 2,1.0,IE10522020006,1.6,2022/02/15,5,1.37479,32,10,0,0,,3.33281,38.2951,0.0129449,0,1.31975,0.00106886,2023-10-30 18:45:05.0000013
113,5.124,0.0006970923079056676,-0.04530576927326987,53.02,0.0,169.72,159.62,51.5011,52.6885,0.9,Initial,45.0,Cell 2,1.0,IE10522020006,1.6,2022/02/15,5,1.37479,32,10,0,0,,3.33281,38.2951,0.0129449,0,1.31975,0.00106886,2023-10-30 18:45:05.0000014
113,8.002,0.000688960896865163,-0.04520736658965559,53.02,0.0,169.72,159.62,51.5011,52.6885,0.9,Initial,45.0,Cell 2,1.0,IE10522020006,1.6,2022/02/15,5,1.37479,32,10,0,0,,3.33281,38.2951,0.0129449,0,1.31975,0.00106886,2023-10-30 18:45:05.0000015
113,12.496,0.0006819401852626079,-0.048448418637540396,53.02,0.0,169.72,159.62,51.5011,52.6885,0.9,Initial,45.0,Cell 2,1.0,IE10522020006,1.6,2022/02/15,5,1.37479,32,10,0,0,,3.33281,38.2951,0.0129449,0,1.31975,0.00106886,2023-10-30 18:45:05.0000016
113,19.512,0.0006736757025107555,-0.05223076350834719,53.02,0.0,169.72,159.62,51.5011,52.6885,0.9,Initial,45.0,Cell 2,1.0,IE10522020006,1.6,2022/02/15,5,1.37479,32,10,0,0,,3.33281,38.2951,0.0129449,0,1.31975,0.00106886,2023-10-30 18:45:05.0000017
113,30.47,0.0006624925220379774,-0.05963117640614538,53.02,0.0,169.72,159.62,51.5011,52.6885,0.9,Initial,45.0,Cell 2,1.0,IE10522020006,1.6,2022/02/15,5,1.37479,32,10,0,0,,3.33281,38.2951,0.0129449,0,1.31975,0.00106886,2023-10-30 18:45:05.0000018
113,47.58,0.0006467326235109917,-0.0663169429791501,53.02,0.0,169.72,159.62,51.5011,52.6885,0.9,Initial,45.0,Cell 2,1.0,IE10522020006,1.6,2022/02/15,5,1.37479,32,10,0,0,,3.33281,38.2951,0.0129449,0,1.31975,0.00106886,2023-10-30 18:45:05.0000019
113,0.024,0.0010884748618874946,-0.45725166753206553,53.02,0.0,169.72,159.62,51.5011,52.6885,0.9,Initial,45.0,Cell 2,1.0,IE10522020006,1.6,2022/02/15,5,1.37479,32,10,0,0,,3.33281,38.2951,0.0129449,0,1.31975,0.00106886,2023-10-30 18:45:05.000002
113,74.296,0.0006246457661817935,-0.0682150443255076,53.02,0.0,169.72,159.62,51.5011,52.6885,0.9,Initial,45.0,Cell 2,1.0,IE10522020006,1.6,2022/02/15,5,1.37479,32,10,0,0,,3.33281,38.2951,0.0129449,0,1.31975,0.00106886,2023-10-30 18:45:05.0000020
113,116.016,0.0005947241173228222,-0.04503963192261867,53.02,0.0,169.72,159.62,51.5011,52.6885,0.9,Initial,45.0,Cell 2,1.0,IE10522020006,1.6,2022/02/15,5,1.37479,32,10,0,0,,3.33281,38.2951,0.0129449,0,1.31975,0.00106886,2023-10-30 18:45:05.0000021
113,181.16,0.0005716704023808482,0.005421804544125323,53.02,0.0,169.72,159.62,51.5011,52.6885,0.9,Initial,45.0,Cell 2,1.0,IE10522020006,1.6,2022/02/15,5,1.37479,32,10,0,0,,3.33281,38.2951,0.0129449,0,1.31975,0.00106886,2023-10-30 18:45:05.0000022
113,282.886,0.0005542217139856215,0.0920962164788621,53.02,0.0,169.72,159.62,51.5011,52.6885,0.9,Initial,45.0,Cell 2,1.0,IE10522020006,1.6,2022/02/15,5,1.37479,32,10,0,0,,3.33281,38.2951,0.0129449,0,1.31975,0.00106886,2023-10-30 18:45:05.0000023
113,441.734,0.0005529209423787455,0.22356943077273936,53.02,0.0,169.72,159.62,51.5011,52.6885,0.9,Initial,45.0,Cell 2,1.0,IE10522020006,1.6,2022/02/15,5,1.37479,32,10,0,0,,3.33281,38.2951,0.0129449,0,1.31975,0.00106886,2023-10-30 18:45:05.0000024
113,689.778,0.0005820568604500767,0.4013385046099673,53.02,0.0,169.72,159.62,51.5011,52.6885,0.9,Initial,45.0,Cell 2,1.0,IE10522020006,1.6,2022/02/15,5,1.37479,32,10,0,0,,3.33281,38.2951,0.0129449,0,1.31975,0.00106886,2023-10-30 18:45:05.0000025
113,1077.11,0.0006681779532130644,0.6050941117093475,53.02,0.0,169.72,159.62,51.5011,52.6885,0.9,Initial,45.0,Cell 2,1.0,IE10522020006,1.6,2022/02/15,5,1.37479,32,10,0,0,,3.33281,38.2951,0.0129449,0,1.31975,0.00106886,2023-10-30 18:45:05.0000026
113,1681.92,0.0008409459020085657,0.8057421765062248,53.02,0.0,169.72,159.62,51.5011,52.6885,0.9,Initial,45.0,Cell 2,1.0,IE10522020006,1.6,2022/02/15,5,1.37479,32,10,0,0,,3.33281,38.2951,0.0129449,0,1.31975,0.00106886,2023-10-30 18:45:05.0000027
113,2626.36,0.0011631579925293898,0.9508255773816016,53.02,0.0,169.72,159.62,51.5011,52.6885,0.9,Initial,45.0,Cell 2,1.0,IE10522020006,1.6,2022/02/15,5,1.37479,32,10,0,0,,3.33281,38.2951,0.0129449,0,1.31975,0.00106886,2023-10-30 18:45:05.0000028
113,4101.13,0.0016563181584771085,1.00541594009958,53.02,0.0,169.72,159.62,51.5011,52.6885,0.9,Initial,45.0,Cell 2,1.0,IE10522020006,1.6,2022/02/15,5,1.37479,32,10,0,0,,3.33281,38.2951,0.0129449,0,1.31975,0.00106886,2023-10-30 18:45:05.0000029
113,0.038,0.0009767840200192671,-0.3991069442680997,53.02,0.0,169.72,159.62,51.5011,52.6885,0.9,Initial,45.0,Cell 2,1.0,IE10522020006,1.6,2022/02/15,5,1.37479,32,10,0,0,,3.33281,38.2951,0.0129449,0,1.31975,0.00106886,2023-10-30 18:45:05.000003
113,6404.0,0.0024551436418466435,1.044826374897667,53.02,0.0,169.72,159.62,51.5011,52.6885,0.9,Initial,45.0,Cell 2,1.0,IE10522020006,1.6,2022/02/15,5,1.37479,32,10,0,0,,3.33281,38.2951,0.0129449,0,1.31975,0.00106886,2023-10-30 18:45:05.0000030
113,10000.0,0.01839031891104665,0.6520937789542549,53.02,0.0,169.72,159.62,51.5011,52.6885,0.9,Initial,45.0,Cell 2,1.0,IE10522020006,1.6,2022/02/15,5,1.37479,32,10,0,0,,3.33281,38.2951,0.0129449,0,1.31975,0.00106886,2023-10-30 18:45:05.0000031
113,0.06,0.0008910692207455043,-0.28986505533003915,53.02,0.0,169.72,159.62,51.5011,52.6885,0.9,Initial,45.0,Cell 2,1.0,IE10522020006,1.6,2022/02/15,5,1.37479,32,10,0,0,,3.33281,38.2951,0.0129449,0,1.31975,0.00106886,2023-10-30 18:45:05.000004
113,0.092,0.0008323563323655321,-0.23931324652524932,53.02,0.0,169.72,159.62,51.5011,52.6885,0.9,Initial,45.0,Cell 2,1.0,IE10522020006,1.6,2022/02/15,5,1.37479,32,10,0,0,,3.33281,38.2951,0.0129449,0,1.31975,0.00106886,2023-10-30 18:45:05.000005
113,0.144,0.0008012929126112372,-0.1824028602599562,53.02,0.0,169.72,159.62,51.5011,52.6885,0.9,Initial,45.0,Cell 2,1.0,IE10522020006,1.6,2022/02/15,5,1.37479,32,10,0,0,,3.33281,38.2951,0.0129449,0,1.31975,0.00106886,2023-10-30 18:45:05.000006
113,0.226,0.0007773255322868276,-0.14554391457676635,53.02,0.0,169.72,159.62,51.5011,52.6885,0.9,Initial,45.0,Cell 2,1.0,IE10522020006,1.6,2022/02/15,5,1.37479,32,10,0,0,,3.33281,38.2951,0.0129449,0,1.31975,0.00106886,2023-10-30 18:45:05.000007
113,0.354,0.0007572393689979147,-0.11154923179777453,53.02,0.0,169.72,159.62,51.5011,52.6885,0.9,Initial,45.0,Cell 2,1.0,IE10522020006,1.6,2022/02/15,5,1.37479,32,10,0,0,,3.33281,38.2951,0.0129449,0,1.31975,0.00106886,2023-10-30 18:45:05.000008
113,0.552,0.0007414404342699688,-0.086661306316424,53.02,0.0,169.72,159.62,51.5011,52.6885,0.9,Initial,45.0,Cell 2,1.0,IE10522020006,1.6,2022/02/15,5,1.37479,32,10,0,0,,3.33281,38.2951,0.0129449,0,1.31975,0.00106886,2023-10-30 18:45:05.000009
98,0.01,0.0016089310700837995,-0.5756654572442543,53.02,0.0,169.72,159.62,51.5011,52.6885,0.5,Initial,45.0,Cell 2,1.0,IE10521120002,1.6,2021/12/13,5,3.68604,32,10,0,0,,3.2977,33.6819,0.0161203,0,3.5229,-0.000416583,2023-10-31 16:23:03.000000
98,0.016,0.0013746608736470243,-0.4769304294762856,53.02,0.0,169.72,159.62,51.5011,52.6885,0.5,Initial,45.0,Cell 2,1.0,IE10521120002,1.6,2021/12/13,5,3.68604,32,10,0,0,,3.2977,33.6819,0.0161203,0,3.5229,-0.000416583,2023-10-31 16:23:03.000001
98,0.862,0.0007630258567388134,-0.0832071871380352,53.02,0.0,169.72,159.62,51.5011,52.6885,0.5,Initial,45.0,Cell 2,1.0,IE10521120002,1.6,2021/12/13,5,3.68604,32,10,0,0,,3.2977,33.6819,0.0161203,0,3.5229,-0.000416583,2023-10-31 16:23:03.0000010
98,1.346,0.0007515654082770774,-0.06980616404329451,53.02,0.0,169.72,159.62,51.5011,52.6885,0.5,Initial,45.0,Cell 2,1.0,IE10521120002,1.6,2021/12/13,5,3.68604,32,10,0,0,,3.2977,33.6819,0.0161203,0,3.5229,-0.000416583,2023-10-31 16:23:03.0000011
98,2.102,0.0007407569198022789,-0.062231411626652494,53.02,0.0,169.72,159.62,51.5011,52.6885,0.5,Initial,45.0,Cell 2,1.0,IE10521120002,1.6,2021/12/13,5,3.68604,32,10,0,0,,3.2977,33.6819,0.0161203,0,3.5229,-0.000416583,2023-10-31 16:23:03.0000012
98,3.282,0.0007317441324382519,-0.05740006499196001,53.02,0.0,169.72,159.62,51.5011,52.6885,0.5,Initial,45.0,Cell 2,1.0,IE10521120002,1.6,2021/12/13,5,3.68604,32,10,0,0,,3.2977,33.6819,0.0161203,0,3.5229,-0.000416583,2023-10-31 16:23:03.0000013
98,5.124,0.000722692334700106,-0.05541471983582188,53.02,0.0,169.72,159.62,51.5011,52.6885,0.5,Initial,45.0,Cell 2,1.0,IE10521120002,1.6,2021/12/13,5,3.68604,32,10,0,0,,3.2977,33.6819,0.0161203,0,3.5229,-0.000416583,2023-10-31 16:23:03.0000014
98,8.002,0.0007132213805529389,-0.05705082656486329,53.02,0.0,169.72,159.62,51.5011,52.6885,0.5,Initial,45.0,Cell 2,1.0,IE10521120002,1.6,2021/12/13,5,3.68604,32,10,0,0,,3.2977,33.6819,0.0161203,0,3.5229,-0.000416583,2023-10-31 16:23:03.0000015
98,12.496,0.0007032303414145397,-0.06114880280578998,53.02,0.0,169.72,159.62,51.5011,52.6885,0.5,Initial,45.0,Cell 2,1.0,IE10521120002,1.6,2021/12/13,5,3.68604,32,10,0,0,,3.2977,33.6819,0.0161203,0,3.5229,-0.000416583,2023-10-31 16:23:03.0000016
98,19.512,0.000691388058975023,-0.06734088103533148,53.02,0.0,169.72,159.62,51.5011,52.6885,0.5,Initial,45.0,Cell 2,1.0,IE10521120002,1.6,2021/12/13,5,3.68604,32,10,0,0,,3.2977,33.6819,0.0161203,0,3.5229,-0.000416583,2023-10-31 16:23:03.0000017
98,30.47,0.0006772860355632324,-0.07492234879377992,53.02,0.0,169.72,159.62,51.5011,52.6885,0.5,Initial,45.0,Cell 2,1.0,IE10521120002,1.6,2021/12/13,5,3.68604,32,10,0,0,,3.2977,33.6819,0.0161203,0,3.5229,-0.000416583,2023-10-31 16:23:03.0000018
98,47.58,0.0006583408683814564,-0.08372086171186917,53.02,0.0,169.72,159.62,51.5011,52.6885,0.5,Initial,45.0,Cell 2,1.0,IE10521120002,1.6,2021/12/13,5,3.68604,32,10,0,0,,3.2977,33.6819,0.0161203,0,3.5229,-0.000416583,2023-10-31 16:23:03.0000019
98,0.024,0.0012152506219772119,-0.4512449171259421,53.02,0.0,169.72,159.62,51.5011,52.6885,0.5,Initial,45.0,Cell 2,1.0,IE10521120002,1.6,2021/12/13,5,3.68604,32,10,0,0,,3.2977,33.6819,0.0161203,0,3.5229,-0.000416583,2023-10-31 16:23:03.000002
98,74.296,0.0006315615018155873,-0.08483869321291429,53.02,0.0,169.72,159.62,51.5011,52.6885,0.5,Initial,45.0,Cell 2,1.0,IE10521120002,1.6,2021/12/13,5,3.68604,32,10,0,0,,3.2977,33.6819,0.0161203,0,3.5229,-0.000416583,2023-10-31 16:23:03.0000020
98,116.016,0.0006005769978251666,-0.06442648030318943,53.02,0.0,169.72,159.62,51.5011,52.6885,0.5,Initial,45.0,Cell 2,1.0,IE10521120002,1.6,2021/12/13,5,3.68604,32,10,0,0,,3.2977,33.6819,0.0161203,0,3.5229,-0.000416583,2023-10-31 16:23:03.0000021
98,181.16,0.0005730644670269763,-0.015458178449988213,53.02,0.0,169.72,159.62,51.5011,52.6885,0.5,Initial,45.0,Cell 2,1.0,IE10521120002,1.6,2021/12/13,5,3.68604,32,10,0,0,,3.2977,33.6819,0.0161203,0,3.5229,-0.000416583,2023-10-31 16:23:03.0000022
98,282.886,0.0005527566985765527,0.0690100552027925,53.02,0.0,169.72,159.62,51.5011,52.6885,0.5,Initial,45.0,Cell 2,1.0,IE10521120002,1.6,2021/12/13,5,3.68604,32,10,0,0,,3.2977,33.6819,0.0161203,0,3.5229,-0.000416583,2023-10-31 16:23:03.0000023
98,441.734,0.0005478184837425622,0.19649269699531513,53.02,0.0,169.72,159.62,51.5011,52.6885,0.5,Initial,45.0,Cell 2,1.0,IE10521120002,1.6,2021/12/13,5,3.68604,32,10,0,0,,3.2977,33.6819,0.0161203,0,3.5229,-0.000416583,2023-10-31 16:23:03.0000024
98,689.778,0.0005712200856491306,0.37137297443228,53.02,0.0,169.72,159.62,51.5011,52.6885,0.5,Initial,45.0,Cell 2,1.0,IE10521120002,1.6,2021/12/13,5,3.68604,32,10,0,0,,3.2977,33.6819,0.0161203,0,3.5229,-0.000416583,2023-10-31 16:23:03.0000025
98,1077.11,0.0006485155582536165,0.5713270105212201,53.02,0.0,169.72,159.62,51.5011,52.6885,0.5,Initial,45.0,Cell 2,1.0,IE10521120002,1.6,2021/12/13,5,3.68604,32,10,0,0,,3.2977,33.6819,0.0161203,0,3.5229,-0.000416583,2023-10-31 16:23:03.0000026
98,1681.92,0.0008061375592118259,0.7735019203151678,53.02,0.0,169.72,159.62,51.5011,52.6885,0.5,Initial,45.0,Cell 2,1.0,IE10521120002,1.6,2021/12/13,5,3.68604,32,10,0,0,,3.2977,33.6819,0.0161203,0,3.5229,-0.000416583,2023-10-31 16:23:03.0000027
98,2626.36,0.0011018765677697298,0.9221530585840453,53.02,0.0,169.72,159.62,51.5011,52.6885,0.5,Initial,45.0,Cell 2,1.0,IE10521120002,1.6,2021/12/13,5,3.68604,32,10,0,0,,3.2977,33.6819,0.0161203,0,3.5229,-0.000416583,2023-10-31 16:23:03.0000028
98,4101.13,0.0015571732820158454,0.9815832788165003,53.02,0.0,169.72,159.62,51.5011,52.6885,0.5,Initial,45.0,Cell 2,1.0,IE10521120002,1.6,2021/12/13,5,3.68604,32,10,0,0,,3.2977,33.6819,0.0161203,0,3.5229,-0.000416583,2023-10-31 16:23:03.0000029
98,0.038,0.0010693342113525595,-0.3599641390275284,53.02,0.0,169.72,159.62,51.5011,52.6885,0.5,Initial,45.0,Cell 2,1.0,IE10521120002,1.6,2021/12/13,5,3.68604,32,10,0,0,,3.2977,33.6819,0.0161203,0,3.5229,-0.000416583,2023-10-31 16:23:03.000003
98,6404.0,0.0022903289013807603,1.0260046010832098,53.02,0.0,169.72,159.62,51.5011,52.6885,0.5,Initial,45.0,Cell 2,1.0,IE10521120002,1.6,2021/12/13,5,3.68604,32,10,0,0,,3.2977,33.6819,0.0161203,0,3.5229,-0.000416583,2023-10-31 16:23:03.0000030
98,10000.0,0.008946916982122948,0.751963896291915,53.02,0.0,169.72,159.62,51.5011,52.6885,0.5,Initial,45.0,Cell 2,1.0,IE10521120002,1.6,2021/12/13,5,3.68604,32,10,0,0,,3.2977,33.6819,0.0161203,0,3.5229,-0.000416583,2023-10-31 16:23:03.0000031
98,0.06,0.0009729549509124253,-0.31374040281884896,53.02,0.0,169.72,159.62,51.5011,52.6885,0.5,Initial,45.0,Cell 2,1.0,IE10521120002,1.6,2021/12/13,5,3.68604,32,10,0,0,,3.2977,33.6819,0.0161203,0,3.5229,-0.000416583,2023-10-31 16:23:03.000004
98,0.092,0.0009099810133975324,-0.2501328087780267,53.02,0.0,169.72,159.62,51.5011,52.6885,0.5,Initial,45.0,Cell 2,1.0,IE10521120002,1.6,2021/12/13,5,3.68604,32,10,0,0,,3.2977,33.6819,0.0161203,0,3.5229,-0.000416583,2023-10-31 16:23:03.000005
98,0.144,0.0008529308954194354,-0.2008719092648848,53.02,0.0,169.72,159.62,51.5011,52.6885,0.5,Initial,45.0,Cell 2,1.0,IE10521120002,1.6,2021/12/13,5,3.68604,32,10,0,0,,3.2977,33.6819,0.0161203,0,3.5229,-0.000416583,2023-10-31 16:23:03.000006
98,0.226,0.0008212478655807878,-0.15740576296125064,53.02,0.0,169.72,159.62,51.5011,52.6885,0.5,Initial,45.0,Cell 2,1.0,IE10521120002,1.6,2021/12/13,5,3.68604,32,10,0,0,,3.2977,33.6819,0.0161203,0,3.5229,-0.000416583,2023-10-31 16:23:03.000007
98,0.354,0.0007971402005902098,-0.12634760495718753,53.02,0.0,169.72,159.62,51.5011,52.6885,0.5,Initial,45.0,Cell 2,1.0,IE10521120002,1.6,2021/12/13,5,3.68604,32,10,0,0,,3.2977,33.6819,0.0161203,0,3.5229,-0.000416583,2023-10-31 16:23:03.000008
98,0.552,0.0007775608149227237,-0.10176542691640633,53.02,0.0,169.72,159.62,51.5011,52.6885,0.5,Initial,45.0,Cell 2,1.0,IE10521120002,1.6,2021/12/13,5,3.68604,32,10,0,0,,3.2977,33.6819,0.0161203,0,3.5229,-0.000416583,2023-10-31 16:23:03.000009
83,0.01,0.0017051759239738286,-0.6498090041714071,53.02,0.0,169.72,159.62,51.5011,52.6885,0.1,Initial,45.0,Cell 2,1.0,IE10521120002,1.6,2021/12/13,5,3.99816,32,10,0,0,,3.21094,43.3476,0.00719093,0,3.82701,-0.000160004,2023-11-02 10:52:25.000000
