Repository: cyancoconut/Time-series-Research-for-Aging-Characterization-Analysis

# TRACY

**T**ime-series **R**esearch for **A**ging **C**haracterization anal**Y**sis

A modular pipeline for processing battery aging check-up data — from raw cycler exports to enriched metrics (capacity, pulse resistance, qOCV). Designed as a companion to **MACY** (MAss CYcling): MACY runs the cycling tests, TRACY analyzes the check-up routines.

## Architecture

TRACY implements a medallion architecture across four parquet layers:

```
BRONZE_CU → preSILVER → SILVER → GOLD
```

| Layer | Description |
|-------|-------------|
| **BRONZE_CU** | Raw cycler export, German columns, unsegmented |
| **preSILVER** | Segmented into discrete procedures, columns renamed to English |

File: EIS/export/Cell 8.csv (part 1 of 2)
EIS_measurement_id,EIS_Frequency,EIS_Z_abs,EIS_Z_phase,Capacity,EFC,PowerPc,PowerPd,DynamicCapacityProfil1,DynamicCapacityProfil2,SOC,Checkup,Temperature,Cell_Name,HardwareRevision,HardwareSerial,SoftwareRevision,CalibrationDate,Periods,CurrentScalingFactor,FrequencyCount,ContinousMeasurementPeriod,DiscardFirstLeastCommonPeriods,MultiplexerChannel,BatteryName,Voltage,Temperature_Inspectrum,VoltageAmplitude,Clipped,CurrentAmplitude,CurrentAverage,Time
73,0.01,0.002672113461812578,-0.5593950734586625,52.0,0.0,169.91,159.26,52.2796,52.1055,0.9,Initial,25.0,Cell 8,1.0,IE10521120002,1.6,2021/12/13,5,2.84584,32,10,0,0,,3.33251,25.3592,0.0106088,0,2.72766,-0.000500669,2023-10-23 13:11:39.000000
73,0.016,0.0023042277080618577,-0.4508823614905869,52.0,0.0,169.91,159.26,52.2796,52.1055,0.9,Initial,25.0,Cell 8,1.0,IE10521120002,1.6,2021/12/13,5,2.84584,32,10,0,0,,3.33251,25.3592,0.0106088,0,2.72766,-0.000500669,2023-10-23 13:11:39.000001
73,0.862,0.0015235117586274154,-0.08113463611484344,52.0,0.0,169.91,159.26,52.2796,52.1055,0.9,Initial,25.0,Cell 8,1.0,IE10521120002,1.6,2021/12/13,5,2.84584,32,10,0,0,,3.33251,25.3592,0.0106088,0,2.72766,-0.000500669,2023-10-23 13:11:39.0000010
73,1.346,0.0014996149232466313,-0.08123146951230663,52.0,0.0,169.91,159.26,52.2796,52.1055,0.9,Initial,25.0,Cell 8,1.0,IE10521120002,1.6,2021/12/13,5,2.84584,32,10,0,0,,3.33251,25.3592,0.0106088,0,2.72766,-0.000500669,2023-10-23 13:11:39.0000011
73,2.102,0.0014765679955386411,-0.08795693537960646,52.0,0.0,169.91,159.26,52.2796,52.1055,0.9,Initial,25.0,Cell 8,1.0,IE10521120002,1.6,2021/12/13,5,2.84584,32,10,0,0,,3.33251,25.3592,0.0106088,0,2.72766,-0.000500669,2023-10-23 13:11:39.0000012
73,3.282,0.0014506313377081717,-0.10187598952786489,52.0,0.0,169.91,159.26,52.2796,52.1055,0.9,Initial,25.0,Cell 8,1.0,IE10521120002,1.6,2021/12/13,5,2.84584,32,10,0,0,,3.33251,25.3592,0.0106088,0,2.72766,-0.000500669,2023-10-23 13:11:39.0000013
73,5.124,0.0014189356206734682,-0.12400463952066944,52.0,0.0,169.91,159.26,52.2796,52.1055,0.9,Initial,25.0,Cell 8,1.0,IE10521120002,1.6,2021/12/13,5,2.84584,32,10,0,0,,3.33251,25.3592,0.0106088,0,2.72766,-0.000500669,2023-10-23 13:11:39.0000014
73,8.002,0.0013766385246301953,-0.15614734817498002,52.0,0.0,169.91,159.26,52.2796,52.1055,0.9,Initial,25.0,Cell 8,1.0,IE10521120002,1.6,2021/12/13,5,2.84584,32,10,0,0,,3.33251,25.3592,0.0106088,0,2.72766,-0.000500669,2023-10-23 13:11:39.0000015
73,12.496,0.0013174490755277792,-0.19671750019611495,52.0,0.0,169.91,159.26,52.2796,52.1055,0.9,Initial,25.0,Cell 8,1.0,IE10521120002,1.6,2021/12/13,5,2.84584,32,10,0,0,,3.33251,25.3592,0.0106088,0,2.72766,-0.000500669,2023-10-23 13:11:39.0000016
73,19.512,0.001237425365817672,-0.24276621101091914,52.0,0.0,169.91,159.26,52.2796,52.1055,0.9,Initial,25.0,Cell 8,1.0,IE10521120002,1.6,2021/12/13,5,2.84584,32,10,0,0,,3.33251,25.3592,0.0106088,0,2.72766,-0.000500669,2023-10-23 13:11:39.0000017
73,30.47,0.001134665499255177,-0.2866721419945088,52.0,0.0,169.91,159.26,52.2796,52.1055,0.9,Initial,25.0,Cell 8,1.0,IE10521120002,1.6,2021/12/13,5,2.84584,32,10,0,0,,3.33251,25.3592,0.0106088,0,2.72766,-0.000500669,2023-10-23 13:11:39.0000018
73,47.58,0.0010141424208586288,-0.3173592087133039,52.0,0.0,169.91,159.26,52.2796,52.1055,0.9,Initial,25.0,Cell 8,1.0,IE10521120002,1.6,2021/12/13,5,2.84584,32,10,0,0,,3.33251,25.3592,0.0106088,0,2.72766,-0.000500669,2023-10-23 13:11:39.0000019
73,0.024,0.0020714576404010773,-0.3883458923139849,52.0,0.0,169.91,159.26,52.2796,52.1055,0.9,Initial,25.0,Cell 8,1.0,IE10521120002,1.6,2021/12/13,5,2.84584,32,10,0,0,,3.33251,25.3592,0.0106088,0,2.72766,-0.000500669,2023-10-23 13:11:39.000002
73,74.296,0.0008851729902053044,-0.3179919216810423,52.0,0.0,169.91,159.26,52.2796,52.1055,0.9,Initial,25.0,Cell 8,1.0,IE10521120002,1.6,2021/12/13,5,2.84584,32,10,0,0,,3.33251,25.3592,0.0106088,0,2.72766,-0.000500669,2023-10-23 13:11:39.0000020
73,116.016,0.0007666734637379853,-0.2685171286734419,52.0,0.0,169.91,159.26,52.2796,52.1055,0.9,Initial,25.0,Cell 8,1.0,IE10521120002,1.6,2021/12/13,5,2.84584,32,10,0,0,,3.33251,25.3592,0.0106088,0,2.72766,-0.000500669,2023-10-23 13:11:39.0000021
73,181.16,0.0006760953728025358,-0.1600909390356565,52.0,0.0,169.91,159.26,52.2796,52.1055,0.9,Initial,25.0,Cell 8,1.0,IE10521120002,1.6,2021/12/13,5,2.84584,32,10,0,0,,3.33251,25.3592,0.0106088,0,2.72766,-0.000500669,2023-10-23 13:11:39.0000022
73,282.886,0.0006222538028750495,0.008371231827026615,52.0,0.0,169.91,159.26,52.2796,52.1055,0.9,Initial,25.0,Cell 8,1.0,IE10521120002,1.6,2021/12/13,5,2.84584,32,10,0,0,,3.33251,25.3592,0.0106088,0,2.72766,-0.000500669,2023-10-23 13:11:39.0000023
73,441.734,0.0006141721983165633,0.2322590372357477,52.0,0.0,169.91,159.26,52.2796,52.1055,0.9,Initial,25.0,Cell 8,1.0,IE10521120002,1.6,2021/12/13,5,2.84584,32,10,0,0,,3.33251,25.3592,0.0106088,0,2.72766,-0.000500669,2023-10-23 13:11:39.0000024
73,689.778,0.0006709656497802253,0.4940823847514843,52.0,0.0,169.91,159.26,52.2796,52.1055,0.9,Initial,25.0,Cell 8,1.0,IE10521120002,1.6,2021/12/13,5,2.84584,32,10,0,0,,3.33251,25.3592,0.0106088,0,2.72766,-0.000500669,2023-10-23 13:11:39.0000025
73,1077.11,0.0008284122438985316,0.7451065009706036,52.0,0.0,169.91,159.26,52.2796,52.1055,0.9,Initial,25.0,Cell 8,1.0,IE10521120002,1.6,2021/12/13,5,2.84584,32,10,0,0,,3.33251,25.3592,0.0106088,0,2.72766,-0.000500669,2023-10-23 13:11:39.0000026
73,1681.92,0.0011254645645216912,0.9512301981224976,52.0,0.0,169.91,159.26,52.2796,52.1055,0.9,Initial,25.0,Cell 8,1.0,IE10521120002,1.6,2021/12/13,5,2.84584,32,10,0,0,,3.33251,25.3592,0.0106088,0,2.72766,-0.000500669,2023-10-23 13:11:39.0000027
73,2626.36,0.00164777109713364,1.0711949858412353,52.0,0.0,169.91,159.26,52.2796,52.1055,0.9,Initial,25.0,Cell 8,1.0,IE10521120002,1.6,2021/12/13,5,2.84584,32,10,0,0,,3.33251,25.3592,0.0106088,0,2.72766,-0.000500669,2023-10-23 13:11:39.0000028
73,4101.13,0.002416899797364384,1.0958945875740829,52.0,0.0,169.91,159.26,52.2796,52.1055,0.9,Initial,25.0,Cell 8,1.0,IE10521120002,1.6,2021/12/13,5,2.84584,32,10,0,0,,3.33251,25.3592,0.0106088,0,2.72766,-0.000500669,2023-10-23 13:11:39.0000029
73,0.038,0.0018986178614984637,-0.2969531980106187,52.0,0.0,169.91,159.26,52.2796,52.1055,0.9,Initial,25.0,Cell 8,1.0,IE10521120002,1.6,2021/12/13,5,2.84584,32,10,0,0,,3.33251,25.3592,0.0106088,0,2.72766,-0.000500669,2023-10-23 13:11:39.000003
73,6404.0,0.0036574422410340264,1.1112706182917662,52.0,0.0,169.91,159.26,52.2796,52.1055,0.9,Initial,25.0,Cell 8,1.0,IE10521120002,1.6,2021/12/13,5,2.84584,32,10,0,0,,3.33251,25.3592,0.0106088,0,2.72766,-0.000500669,2023-10-23 13:11:39.0000030
73,10000.0,0.014085599311399568,0.7835081063559395,52.0,0.0,169.91,159.26,52.2796,52.1055,0.9,Initial,25.0,Cell 8,1.0,IE10521120002,1.6,2021/12/13,5,2.84584,32,10,0,0,,3.33251,25.3592,0.0106088,0,2.72766,-0.000500669,2023-10-23 13:11:39.0000031
73,0.06,0.0017730901774306348,-0.23297039397443836,52.0,0.0,169.91,159.26,52.2796,52.1055,0.9,Initial,25.0,Cell 8,1.0,IE10521120002,1.6,2021/12/13,5,2.84584,32,10,0,0,,3.33251,25.3592,0.0106088,0,2.72766,-0.000500669,2023-10-23 13:11:39.000004
73,0.092,0.0017082914452996598,-0.18481402152855772,52.0,0.0,169.91,159.26,52.2796,52.1055,0.9,Initial,25.0,Cell 8,1.0,IE10521120002,1.6,2021/12/13,5,2.84584,32,10,0,0,,3.33251,25.3592,0.0106088,0,2.72766,-0.000500669,2023-10-23 13:11:39.000005
73,0.144,0.0016488682893730476,-0.1448106228371342,52.0,0.0,169.91,159.26,52.2796,52.1055,0.9,Initial,25.0,Cell 8,1.0,IE10521120002,1.6,2021/12/13,5,2.84584,32,10,0,0,,3.33251,25.3592,0.0106088,0,2.72766,-0.000500669,2023-10-23 13:11:39.000006
73,0.226,0.001608686614047621,-0.1174173556191719,52.0,0.0,169.91,159.26,52.2796,52.1055,0.9,Initial,25.0,Cell 8,1.0,IE10521120002,1.6,2021/12/13,5,2.84584,32,10,0,0,,3.33251,25.3592,0.0106088,0,2.72766,-0.000500669,2023-10-23 13:11:39.000007
73,0.354,0.0015751446855968502,-0.09823908862378652,52.0,0.0,169.91,159.26,52.2796,52.1055,0.9,Initial,25.0,Cell 8,1.0,IE10521120002,1.6,2021/12/13,5,2.84584,32,10,0,0,,3.33251,25.3592,0.0106088,0,2.72766,-0.000500669,2023-10-23 13:11:39.000008
73,0.552,0.0015483446720210587,-0.0855659657347798,52.0,0.0,169.91,159.26,52.2796,52.1055,0.9,Initial,25.0,Cell 8,1.0,IE10521120002,1.6,2021/12/13,5,2.84584,32,10,0,0,,3.33251,25.3592,0.0106088,0,2.72766,-0.000500669,2023-10-23 13:11:39.000009
58,0.01,0.0028653807307581305,-0.44232774314354806,52.0,0.0,169.91,159.26,52.2796,52.1055,0.5,Initial,25.0,Cell 8,1.0,IE10521120002,1.6,2021/12/13,5,2.05685,32,10,0,0,,3.29431,25.2979,0.00644987,0,1.97743,-0.000897102,2023-10-24 10:53:33.000000
58,0.016,0.002514167609039023,-0.37902142991445487,52.0,0.0,169.91,159.26,52.2796,52.1055,0.5,Initial,25.0,Cell 8,1.0,IE10521120002,1.6,2021/12/13,5,2.05685,32,10,0,0,,3.29431,25.2979,0.00644987,0,1.97743,-0.000897102,2023-10-24 10:53:33.000001
58,0.862,0.0015935950910519901,-0.0939984661343635,52.0,0.0,169.91,159.26,52.2796,52.1055,0.5,Initial,25.0,Cell 8,1.0,IE10521120002,1.6,2021/12/13,5,2.05685,32,10,0,0,,3.29431,25.2979,0.00644987,0,1.97743,-0.000897102,2023-10-24 10:53:33.0000010
58,1.346,0.0015637433249485033,-0.09386222298584374,52.0,0.0,169.91,159.26,52.2796,52.1055,0.5,Initial,25.0,Cell 8,1.0,IE10521120002,1.6,2021/12/13,5,2.05685,32,10,0,0,,3.29431,25.2979,0.00644987,0,1.97743,-0.000897102,2023-10-24 10:53:33.0000011
58,2.102,0.0015347078870260621,-0.10033062409760965,52.0,0.0,169.91,159.26,52.2796,52.1055,0.5,Initial,25.0,Cell 8,1.0,IE10521120002,1.6,2021/12/13,5,2.05685,32,10,0,0,,3.29431,25.2979,0.00644987,0,1.97743,-0.000897102,2023-10-24 10:53:33.0000012
58,3.282,0.0015027669646385628,-0.11430703176457542,52.0,0.0,169.91,159.26,52.2796,52.1055,0.5,Initial,25.0,Cell 8,1.0,IE10521120002,1.6,2021/12/13,5,2.05685,32,10,0,0,,3.29431,25.2979,0.00644987,0,1.97743,-0.000897102,2023-10-24 10:53:33.0000013
58,5.124,0.0014649763009622373,-0.13759708683067054,52.0,0.0,169.91,159.26,52.2796,52.1055,0.5,Initial,25.0,Cell 8,1.0,IE10521120002,1.6,2021/12/13,5,2.05685,32,10,0,0,,3.29431,25.2979,0.00644987,0,1.97743,-0.000897102,2023-10-24 10:53:33.0000014
58,8.002,0.0014158111091741722,-0.1704663723084766,52.0,0.0,169.91,159.26,52.2796,52.1055,0.5,Initial,25.0,Cell 8,1.0,IE10521120002,1.6,2021/12/13,5,2.05685,32,10,0,0,,3.29431,25.2979,0.00644987,0,1.97743,-0.000897102,2023-10-24 10:53:33.0000015
58,12.496,0.0013493754879202453,-0.21275843779880016,52.0,0.0,169.91,159.26,52.2796,52.1055,0.5,Initial,25.0,Cell 8,1.0,IE10521120002,1.6,2021/12/13,5,2.05685,32,10,0,0,,3.29431,25.2979,0.00644987,0,1.97743,-0.000897102,2023-10-24 10:53:33.0000016
58,19.512,0.0012608893202137132,-0.25969380072407267,52.0,0.0,169.91,159.26,52.2796,52.1055,0.5,Initial,25.0,Cell 8,1.0,IE10521120002,1.6,2021/12/13,5,2.05685,32,10,0,0,,3.29431,25.2979,0.00644987,0,1.97743,-0.000897102,2023-10-24 10:53:33.0000017
58,30.47,0.0011493543122993014,-0.30409504027114864,52.0,0.0,169.91,159.26,52.2796,52.1055,0.5,Initial,25.0,Cell 8,1.0,IE10521120002,1.6,2021/12/13,5,2.05685,32,10,0,0,,3.29431,25.2979,0.00644987,0,1.97743,-0.000897102,2023-10-24 10:53:33.0000018
58,47.58,0.0010212304115996545,-0.33419647684543424,52.0,0.0,169.91,159.26,52.2796,52.1055,0.5,Initial,25.0,Cell 8,1.0,IE10521120002,1.6,2021/12/13,5,2.05685,32,10,0,0,,3.29431,25.2979,0.00644987,0,1.97743,-0.000897102,2023-10-24 10:53:33.0000019
58,0.024,0.0022765929524139797,-0.34680825532455367,52.0,0.0,169.91,159.26,52.2796,52.1055,0.5,Initial,25.0,Cell 8,1.0,IE10521120002,1.6,2021/12/13,5,2.05685,32,10,0,0,,3.29431,25.2979,0.00644987,0,1.97743,-0.000897102,2023-10-24 10:53:33.000002
58,74.296,0.000886102543635329,-0.33312547371753387,52.0,0.0,169.91,159.26,52.2796,52.1055,0.5,Initial,25.0,Cell 8,1.0,IE10521120002,1.6,2021/12/13,5,2.05685,32,10,0,0,,3.29431,25.2979,0.00644987,0,1.97743,-0.000897102,2023-10-24 10:53:33.0000020
58,116.016,0.0007633019812695366,-0.28064646381197966,52.0,0.0,169.91,159.26,52.2796,52.1055,0.5,Initial,25.0,Cell 8,1.0,IE10521120002,1.6,2021/12/13,5,2.05685,32,10,0,0,,3.29431,25.2979,0.00644987,0,1.97743,-0.000897102,2023-10-24 10:53:33.0000021
58,181.16,0.000670204451541468,-0.16790851487909508,52.0,0.0,169.91,159.26,52.2796,52.1055,0.5,Initial,25.0,Cell 8,1.0,IE10521120002,1.6,2021/12/13,5,2.05685,32,10,0,0,,3.29431,25.2979,0.00644987,0,1.97743,-0.000897102,2023-10-24 10:53:33.0000022
58,282.886,0.0006153732857387348,0.0068139331761418575,52.0,0.0,169.91,159.26,52.2796,52.1055,0.5,Initial,25.0,Cell 8,1.0,IE10521120002,1.6,2021/12/13,5,2.05685,32,10,0,0,,3.29431,25.2979,0.00644987,0,1.97743,-0.000897102,2023-10-24 10:53:33.0000023
58,441.734,0.0006080352826152443,0.23773925180693375,52.0,0.0,169.91,159.26,52.2796,52.1055,0.5,Initial,25.0,Cell 8,1.0,IE10521120002,1.6,2021/12/13,5,2.05685,32,10,0,0,,3.29431,25.2979,0.00644987,0,1.97743,-0.000897102,2023-10-24 10:53:33.0000024
58,689.778,0.0006679938313165773,0.5047838253152557,52.0,0.0,169.91,159.26,52.2796,52.1055,0.5,Initial,25.0,Cell 8,1.0,IE10521120002,1.6,2021/12/13,5,2.05685,32,10,0,0,,3.29431,25.2979,0.00644987,0,1.97743,-0.000897102,2023-10-24 10:53:33.0000025
58,1077.11,0.0008300146937042742,0.7564722706042295,52.0,0.0,169.91,159.26,52.2796,52.1055,0.5,Initial,25.0,Cell 8,1.0,IE10521120002,1.6,2021/12/13,5,2.05685,32,10,0,0,,3.29431,25.2979,0.00644987,0,1.97743,-0.000897102,2023-10-24 10:53:33.0000026
58,1681.92,0.001132687299959702,0.9607841516845503,52.0,0.0,169.91,159.26,52.2796,52.1055,0.5,Initial,25.0,Cell 8,1.0,IE10521120002,1.6,2021/12/13,5,2.05685,32,10,0,0,,3.29431,25.2979,0.00644987,0,1.97743,-0.000897102,2023-10-24 10:53:33.0000027
58,2626.36,0.0016626101391558998,1.078671959746961,52.0,0.0,169.91,159.26,52.2796,52.1055,0.5,Initial,25.0,Cell 8,1.0,IE10521120002,1.6,2021/12/13,5,2.05685,32,10,0,0,,3.29431,25.2979,0.00644987,0,1.97743,-0.000897102,2023-10-24 10:53:33.0000028
58,4101.13,0.002443414308728669,1.1024430467448343,52.0,0.0,169.91,159.26,52.2796,52.1055,0.5,Initial,25.0,Cell 8,1.0,IE10521120002,1.6,2021/12/13,5,2.05685,32,10,0,0,,3.29431,25.2979,0.00644987,0,1.97743,-0.000897102,2023-10-24 10:53:33.0000029
58,0.038,0.0020701232805801686,-0.283515092005385,52.0,0.0,169.91,159.26,52.2796,52.1055,0.5,Initial,25.0,Cell 8,1.0,IE10521120002,1.6,2021/12/13,5,2.05685,32,10,0,0,,3.29431,25.2979,0.00644987,0,1.97743,-0.000897102,2023-10-24 10:53:33.000003
58,6404.0,0.003704522519974741,1.116904335071709,52.0,0.0,169.91,159.26,52.2796,52.1055,0.5,Initial,25.0,Cell 8,1.0,IE10521120002,1.6,2021/12/13,5,2.05685,32,10,0,0,,3.29431,25.2979,0.00644987,0,1.97743,-0.000897102,2023-10-24 10:53:33.0000030
58,10000.0,0.016937073573967846,0.7606426214722798,52.0,0.0,169.91,159.26,52.2796,52.1055,0.5,Initial,25.0,Cell 8,1.0,IE10521120002,1.6,2021/12/13,5,2.05685,32,10,0,0,,3.29431,25.2979,0.00644987,0,1.97743,-0.000897102,2023-10-24 10:53:33.0000031
58,0.06,0.0019247911782694766,-0.23761202194742206,52.0,0.0,169.91,159.26,52.2796,52.1055,0.5,Initial,25.0,Cell 8,1.0,IE10521120002,1.6,2021/12/13,5,2.05685,32,10,0,0,,3.29431,25.2979,0.00644987,0,1.97743,-0.000897102,2023-10-24 10:53:33.000004
58,0.092,0.0018430820691483056,-0.19243911915181117,52.0,0.0,169.91,159.26,52.2796,52.1055,0.5,Initial,25.0,Cell 8,1.0,IE10521120002,1.6,2021/12/13,5,2.05685,32,10,0,0,,3.29431,25.2979,0.00644987,0,1.97743,-0.000897102,2023-10-24 10:53:33.000005
58,0.144,0.001759600930033853,-0.15743280249590705,52.0,0.0,169.91,159.26,52.2796,52.1055,0.5,Initial,25.0,Cell 8,1.0,IE10521120002,1.6,2021/12/13,5,2.05685,32,10,0,0,,3.29431,25.2979,0.00644987,0,1.97743,-0.000897102,2023-10-24 10:53:33.000006
58,0.226,0.0017076855239419814,-0.13052246742463705,52.0,0.0,169.91,159.26,52.2796,52.1055,0.5,Initial,25.0,Cell 8,1.0,IE10521120002,1.6,2021/12/13,5,2.05685,32,10,0,0,,3.29431,25.2979,0.00644987,0,1.97743,-0.000897102,2023-10-24 10:53:33.000007
58,0.354,0.0016618448232563713,-0.1128721732472642,52.0,0.0,169.91,159.26,52.2796,52.1055,0.5,Initial,25.0,Cell 8,1.0,IE10521120002,1.6,2021/12/13,5,2.05685,32,10,0,0,,3.29431,25.2979,0.00644987,0,1.97743,-0.000897102,2023-10-24 10:53:33.000008
58,0.552,0.0016257751798585192,-0.09946300751490145,52.0,0.0,169.91,159.26,52.2796,52.1055,0.5,Initial,25.0,Cell 8,1.0,IE10521120002,1.6,2021/12/13,5,2.05685,32,10,0,0,,3.29431,25.2979,0.00644987,0,1.97743,-0.000897102,2023-10-24 10:53:33.000009
43,0.01,0.0033686248760287935,-0.4732076944210504,52.0,0.0,169.91,159.26,52.2796,52.1055,0.1,Initial,25.0,Cell 8,1.0,IE10521120002,1.6,2021/12/13,5,2.30674,32,10,0,0,,3.22032,25.9421,0.00739085,0,2.2124,-0.00121467,2023-10-25 16:17:18.000000
43,0.016,0.002990567851261696,-0.3980940744425133,52.0,0.0,169.91,159.26,52.2796,52.1055,0.1,Initial,25.0,Cell 8,1.0,IE10521120002,1.6,2021/12/13,5,2.30674,32,10,0,0,,3.22032,25.9421,0.00739085,0,2.2124,-0.00121467,2023-10-25 16:17:18.000001
43,0.862,0.0017300346562494058,-0.12216944419047605,52.0,0.0,169.91,159.26,52.2796,52.1055,0.1,Initial,25.0,Cell 8,1.0,IE10521120002,1.6,2021/12/13,5,2.30674,32,10,0,0,,3.22032,25.9421,0.00739085,0,2.2124,-0.00121467,2023-10-25 16:17:18.0000010
43,1.346,0.0016849353078800978,-0.1194450719351867,52.0,0.0,169.91,159.26,52.2796,52.1055,0.1,Initial,25.0,Cell 8,1.0,IE10521120002,1.6,2021/12/13,5,2.30674,32,10,0,0,,3.22032,25.9421,0.00739085,0,2.2124,-0.00121467,2023-10-25 16:17:18.0000011
43,2.102,0.00164383143863019,-0.12281315350926524,52.0,0.0,169.91,159.26,52.2796,52.1055,0.1,Initial,25.0,Cell 8,1.0,IE10521120002,1.6,2021/12/13,5,2.30674,32,10,0,0,,3.22032,25.9421,0.00739085,0,2.2124,-0.00121467,2023-10-25 16:17:18.0000012
43,3.282,0.0016023614848354288,-0.13500986874711912,52.0,0.0,169.91,159.26,52.2796,52.1055,0.1,Initial,25.0,Cell 8,1.0,IE10521120002,1.6,2021/12/13,5,2.30674,32,10,0,0,,3.22032,25.9421,0.00739085,0,2.2124,-0.00121467,2023-10-25 16:17:18.0000013
43,5.124,0.0015555502137639273,-0.15703363858239558,52.0,0.0,169.91,159.26,52.2796,52.1055,0.1,Initial,25.0,Cell 8,1.0,IE10521120002,1.6,2021/12/13,5,2.30674,32,10,0,0,,3.22032,25.9421,0.00739085,0,2.2124,-0.00121467,2023-10-25 16:17:18.0000014
43,8.002,0.0014970330897131163,-0.1908217715954407,52.0,0.0,169.91,159.26,52.2796,52.1055,0.1,Initial,25.0,Cell 8,1.0,IE10521120002,1.6,2021/12/13,5,2.30674,32,10,0,0,,3.22032,25.9421,0.00739085,0,2.2124,-0.00121467,2023-10-25 16:17:18.0000015
43,12.496,0.0014196262397250905,-0.23511153796900242,52.0,0.0,169.91,159.26,52.2796,52.1055,0.1,Initial,25.0,Cell 8,1.0,IE10521120002,1.6,2021/12/13,5,2.30674,32,10,0,0,,3.22032,25.9421,0.00739085,0,2.2124,-0.00121467,2023-10-25 16:17:18.0000016
43,19.512,0.001317367588981906,-0.28553181793232923,52.0,0.0,169.91,159.26,52.2796,52.1055,0.1,Initial,25.0,Cell 8,1.0,IE10521120002,1.6,2021/12/13,5,2.30674,32,10,0,0,,3.22032,25.9421,0.00739085,0,2.2124,-0.00121467,2023-10-25 16:17:18.0000017
43,30.47,0.0011903606291691607,-0.33248383908681556,52.0,0.0,169.91,159.26,52.2796,52.1055,0.1,Initial,25.0,Cell 8,1.0,IE10521120002,1.6,2021/12/13,5,2.30674,32,10,0,0,,3.22032,25.9421,0.00739085,0,2.2124,-0.00121467,2023-10-25 16:17:18.0000018
43,47.58,0.0010465710657365796,-0.3630298416865169,52.0,0.0,169.91,159.26,52.2796,52.1055,0.1,Initial,25.0,Cell 8,1.0,IE10521120002,1.6,2021/12/13,5,2.30674,32,10,0,0,,3.22032,25.9421,0.00739085,0,2.2124,-0.00121467,2023-10-25 16:17:18.0000019
43,0.024,0.002708427966201058,-0.3715808526397274,52.0,0.0,169.91,159.26,52.2796,52.1055,0.1,Initial,25.0,Cell 8,1.0,IE10521120002,1.6,2021/12/13,5,2.30674,32,10,0,0,,3.22032,25.9421,0.00739085,0,2.2124,-0.00121467,2023-10-25 16:17:18.000002
43,74.296,0.0008991292496193193,-0.3600890492274324,52.0,0.0,169.91,159.26,52.2796,52.1055,0.1,Initial,25.0,Cell 8,1.0,IE10521120002,1.6,2021/12/13,5,2.30674,32,10,0,0,,3.22032,25.9421,0.00739085,0,2.2124,-0.00121467,2023-10-25 16:17:18.0000020
43,116.016,0.0007678123685497648,-0.3043421895267933,52.0,0.0,169.91,159.26,52.2796,52.1055,0.1,Initial,25.0,Cell 8,1.0,IE10521120002,1.6,2021/12/13,5,2.30674,32,10,0,0,,3.22032,25.9421,0.00739085,0,2.2124,-0.00121467,2023-10-25 16:17:18.0000021
43,181.16,0.0006693619007151512,-0.18672262182020122,52.0,0.0,169.91,159.26,52.2796,52.1055,0.1,Initial,25.0,Cell 8,1.0,IE10521120002,1.6,2021/12/13,5,2.30674,32,10,0,0,,3.22032,25.9421,0.00739085,0,2.2124,-0.00121467,2023-10-25 16:17:18.0000022
43,282.886,0.0006117582554418176,-0.006826785584853454,52.0,0.0,169.91,159.26,52.2796,52.1055,0.1,Initial,25.0,Cell 8,1.0,IE10521120002,1.6,2021/12/13,5,2.30674,32,10,0,0,,3.22032,25.9421,0.00739085,0,2.2124,-0.00121467,2023-10-25 16:17:18.0000023
43,441.734,0.0006033635181961203,0.22887614930588057,52.0,0.0,169.91,159.26,52.2796,52.1055,0.1,Initial,25.0,Cell 8,1.0,IE10521120002,1.6,2021/12/13,5,2.30674,32,10,0,0,,3.22032,25.9421,0.00739085,0,2.2124,-0.00121467,2023-10-25 16:17:18.0000024
43,689.778,0.000662580788068142,0.49874988566880496,52.0,0.0,169.91,159.26,52.2796,52.1055,0.1,Initial,25.0,Cell 8,1.0,IE10521120002,1.6,2021/12/13,5,2.30674,32,10,0,0,,3.22032,25.9421,0.00739085,0,2.2124,-0.00121467,2023-10-25 16:17:18.0000025
43,1077.11,0.0008231981068296985,0.7512696065876739,52.0,0.0,169.91,159.26,52.2796,52.1055,0.1,Initial,25.0,Cell 8,1.0,IE10521120002,1.6,2021/12/13,5,2.30674,32,10,0,0,,3.22032,25.9421,0.00739085,0,2.2124,-0.00121467,2023-10-25 16:17:18.0000026
43,1681.92,0.0011222459257653823,0.9554802948993601,52.0,0.0,169.91,159.26,52.2796,52.1055,0.1,Initial,25.0,Cell 8,1.0,IE10521120002,1.6,2021/12/13,5,2.30674,32,10,0,0,,3.22032,25.9421,0.00739085,0,2.2124,-0.00121467,2023-10-25 16:17:18.0000027
43,2626.36,0.0016443148215804053,1.073731921837608,52.0,0.0,169.91,159.26,52.2796,52.1055,0.1,Initial,25.0,Cell 8,1.0,IE10521120002,1.6,2021/12/13,5,2.30674,32,10,0,0,,3.22032,25.9421,0.00739085,0,2.2124,-0.00121467,2023-10-25 16:17:18.0000028
43,4101.13,0.0024136185895870126,1.098217736754042,52.0,0.0,169.91,159.26,52.2796,52.1055,0.1,Initial,25.0,Cell 8,1.0,IE10521120002,1.6,2021/12/13,5,2.30674,32,10,0,0,,3.22032,25.9421,0.00739085,0,2.2124,-0.00121467,2023-10-25 16:17:18.0000029
43,0.038,0.0024473239348815267,-0.3121077038302385,52.0,0.0,169.91,159.26,52.2796,52.1055,0.1,Initial,25.0,Cell 8,1.0,IE10521120002,1.6,2021/12/13,5,2.30674,32,10,0,0,,3.22032,25.9421,0.00739085,0,2.2124,-0.00121467,2023-10-25 16:17:18.000003
43,6404.0,0.0036559771720430637,1.1134729085430703,52.0,0.0,169.91,159.26,52.2796,52.1055,0.1,Initial,25.0,Cell 8,1.0,IE10521120002,1.6,2021/12/13,5,2.30674,32,10,0,0,,3.22032,25.9421,0.00739085,0,2.2124,-0.00121467,2023-10-25 16:17:18.0000030
43,10000.0,0.014660290824195813,0.7973553578535573,52.0,0.0,169.91,159.26,52.2796,52.1055,0.1,Initial,25.0,Cell 8,1.0,IE10521120002,1.6,2021/12/13,5,2.30674,32,10,0,0,,3.22032,25.9421,0.00739085,0,2.2124,-0.00121467,2023-10-25 16:17:18.0000031
43,0.06,0.002248946105059879,-0.27479097948216397,52.0,0.0,169.91,159.26,52.2796,52.1055,0.1,Initial,25.0,Cell 8,1.0,IE10521120002,1.6,2021/12/13,5,2.30674,32,10,0,0,,3.22032,25.9421,0.00739085,0,2.2124,-0.00121467,2023-10-25 16:17:18.000004
43,0.092,0.0021161367994118434,-0.23364324898272038,52.0,0.0,169.91,159.26,52.2796,52.1055,0.1,Initial,25.0,Cell 8,1.0,IE10521120002,1.6,2021/12/13,5,2.30674,32,10,0,0,,3.22032,25.9421,0.00739085,0,2.2124,-0.00121467,2023-10-25 16:17:18.000005
43,0.144,0.001998893533785379,-0.1972331839155981,52.0,0.0,169.91,159.26,52.2796,52.1055,0.1,Initial,25.0,Cell 8,1.0,IE10521120002,1.6,2021/12/13,5,2.30674,32,10,0,0,,3.22032,25.9421,0.00739085,0,2.2124,-0.00121467,2023-10-25 16:17:18.000006
43,0.226,0.0019137144006157241,-0.1688153129881853,52.0,0.0,169.91,159.26,52.2796,52.1055,0.1,Initial,25.0,Cell 8,1.0,IE10521120002,1.6,2021/12/13,5,2.30674,32,10,0,0,,3.22032,25.9421,0.00739085,0,2.2124,-0.00121467,2023-10-25 16:17:18.000007
43,0.354,0.0018406879824120108,-0.1472077715912256,52.0,0.0,169.91,159.26,52.2796,52.1055,0.1,Initial,25.0,Cell 8,1.0,IE10521120002,1.6,2021/12/13,5,2.30674,32,10,0,0,,3.22032,25.9421,0.00739085,0,2.2124,-0.00121467,2023-10-25 16:17:18.000008
43,0.552,0.0017791675782401722,-0.13302082161069573,52.0,0.0,169.91,159.26,52.2796,52.1055,0.1,Initial,25.0,Cell 8,1.0,IE10521120002,1.6,2021/12/13,5,2.30674,32,10,0,0,,3.22032,25.9421,0.00739085,0,2.2124,-0.00121467,2023-10-25 16:17:18.000009
118,0.01,0.001403938278951037,-0.6385111251321187,52.0,0.0,169.91,159.26,52.2796,52.1055,0.9,Initial,45.0,Cell 8,1.0,IE10521120002,1.6,2021/12/13,5,2.70913,32,10,0,0,,3.33246,44.8585,0.0147808,0,2.59157,-0.00108447,2023-10-29 08:57:49.000000
118,0.016,0.0011754155225540456,-0.5163553131885629,52.0,0.0,169.91,159.26,52.2796,52.1055,0.9,Initial,45.0,Cell 8,1.0,IE10521120002,1.6,2021/12/13,5,2.70913,32,10,0,0,,3.33246,44.8585,0.0147808,0,2.59157,-0.00108447,2023-10-29 08:57:49.000001
118,0.862,0.0006907082853744843,-0.0699325066490367,52.0,0.0,169.91,159.26,52.2796,52.1055,0.9,Initial,45.0,Cell 8,1.0,IE10521120002,1.6,2021/12/13,5,2.70913,32,10,0,0,,3.33246,44.8585,0.0147808,0,2.59157,-0.00108447,2023-10-29 08:57:49.0000010
118,1.346,0.0006814607952211484,-0.058501584384409985,52.0,0.0,169.91,159.26,52.2796,52.1055,0.9,Initial,45.0,Cell 8,1.0,IE10521120002,1.6,2021/12/13,5,2.70913,32,10,0,0,,3.33246,44.8585,0.0147808,0,2.59157,-0.00108447,2023-10-29 08:57:49.0000011
118,2.102,0.0006733109424190654,-0.049656460867093855,52.0,0.0,169.91,159.26,52.2796,52.1055,0.9,Initial,45.0,Cell 8,1.0,IE10521120002,1.6,2021/12/13,5,2.70913,32,10,0,0,,3.33246,44.8585,0.0147808,0,2.59157,-0.00108447,2023-10-29 08:57:49.0000012
118,3.282,0.000666765955153988,-0.04395325679595082,52.0,0.0,169.91,159.26,52.2796,52.1055,0.9,Initial,45.0,Cell 8,1.0,IE10521120002,1.6,2021/12/13,5,2.70913,32,10,0,0,,3.33246,44.8585,0.0147808,0,2.59157,-0.00108447,2023-10-29 08:57:49.0000013
118,5.124,0.0006603651782297503,-0.04063703856712426,52.0,0.0,169.91,159.26,52.2796,52.1055,0.9,Initial,45.0,Cell 8,1.0,IE10521120002,1.6,2021/12/13,5,2.70913,32,10,0,0,,3.33246,44.8585,0.0147808,0,2.59157,-0.00108447,2023-10-29 08:57:49.0000014
118,8.002,0.0006542413823630007,-0.038043303236668664,52.0,0.0,169.91,159.26,52.2796,52.1055,0.9,Initial,45.0,Cell 8,1.0,IE10521120002,1.6,2021/12/13,5,2.70913,32,10,0,0,,3.33246,44.8585,0.0147808,0,2.59157,-0.00108447,2023-10-29 08:57:49.0000015
118,12.496,0.0006474616011364766,-0.036641877134358194,52.0,0.0,169.91,159.26,52.2796,52.1055,0.9,Initial,45.0,Cell 8,1.0,IE10521120002,1.6,2021/12/13,5,2.70913,32,10,0,0,,3.33246,44.8585,0.0147808,0,2.59157,-0.00108447,2023-10-29 08:57:49.0000016
118,19.512,0.0006408382409953076,-0.03664552800137116,52.0,0.0,169.91,159.26,52.2796,52.1055,0.9,Initial,45.0,Cell 8,1.0,IE10521120002,1.6,2021/12/13,5,2.70913,32,10,0,0,,3.33246,44.8585,0.0147808,0,2.59157,-0.00108447,2023-10-29 08:57:49.0000017
118,30.47,0.0006323627330790533,-0.036911409662123904,52.0,0.0,169.91,159.26,52.2796,52.1055,0.9,Initial,45.0,Cell 8,1.0,IE10521120002,1.6,2021/12/13,5,2.70913,32,10,0,0,,3.33246,44.8585,0.0147808,0,2.59157,-0.00108447,2023-10-29 08:57:49.0000018
118,47.58,0.0006198983929912708,-0.03643402969141311,52.0,0.0,169.91,159.26,52.2796,52.1055,0.9,Initial,45.0,Cell 8,1.0,IE10521120002,1.6,2021/12/13,5,2.70913,32,10,0,0,,3.33246,44.8585,0.0147808,0,2.59157,-0.00108447,2023-10-29 08:57:49.0000019
118,0.024,0.001042085756402514,-0.4663628595242494,52.0,0.0,169.91,159.26,52.2796,52.1055,0.9,Initial,45.0,Cell 8,1.0,IE10521120002,1.6,2021/12/13,5,2.70913,32,10,0,0,,3.33246,44.8585,0.0147808,0,2.59157,-0.00108447,2023-10-29 08:57:49.000002
118,74.296,0.0006002591681604622,-0.024906317825293425,52.0,0.0,169.91,159.26,52.2796,52.1055,0.9,Initial,45.0,Cell 8,1.0,IE10521120002,1.6,2021/12/13,5,2.70913,32,10,0,0,,3.33246,44.8585,0.0147808,0,2.59157,-0.00108447,2023-10-29 08:57:49.0000020
118,116.016,0.0005779229459710351,0.014038318660886716,52.0,0.0,169.91,159.26,52.2796,52.1055,0.9,Initial,45.0,Cell 8,1.0,IE10521120002,1.6,2021/12/13,5,2.70913,32,10,0,0,,3.33246,44.8585,0.0147808,0,2.59157,-0.00108447,2023-10-29 08:57:49.0000021
118,181.16,0.0005594518897573231,0.09001269914493931,52.0,0.0,169.91,159.26,52.2796,52.1055,0.9,Initial,45.0,Cell 8,1.0,IE10521120002,1.6,2021/12/13,5,2.70913,32,10,0,0,,3.33246,44.8585,0.0147808,0,2.59157,-0.00108447,2023-10-29 08:57:49.0000022
118,282.886,0.000553570683616826,0.2134491484657301,52.0,0.0,169.91,159.26,52.2796,52.1055,0.9,Initial,45.0,Cell 8,1.0,IE10521120002,1.6,2021/12/13,5,2.70913,32,10,0,0,,3.33246,44.8585,0.0147808,0,2.59157,-0.00108447,2023-10-29 08:57:49.0000023
118,441.734,0.0005753438593762864,0.392914381385754,52.0,0.0,169.91,159.26,52.2796,52.1055,0.9,Initial,45.0,Cell 8,1.0,IE10521120002,1.6,2021/12/13,5,2.70913,32,10,0,0,,3.33246,44.8585,0.0147808,0,2.59157,-0.00108447,2023-10-29 08:57:49.0000024
118,689.778,0.0006524779472028155,0.6132490355488986,52.0,0.0,169.91,159.26,52.2796,52.1055,0.9,Initial,45.0,Cell 8,1.0,IE10521120002,1.6,2021/12/13,5,2.70913,32,10,0,0,,3.33246,44.8585,0.0147808,0,2.59157,-0.00108447,2023-10-29 08:57:49.0000025
118,1077.11,0.0008237411757979566,0.8249906006782114,52.0,0.0,169.91,159.26,52.2796,52.1055,0.9,Initial,45.0,Cell 8,1.0,IE10521120002,1.6,2021/12/13,5,2.70913,32,10,0,0,,3.33246,44.8585,0.0147808,0,2.59157,-0.00108447,2023-10-29 08:57:49.0000026
118,1681.92,0.0011288828438438597,0.9994556534938268,52.0,0.0,169.91,159.26,52.2796,52.1055,0.9,Initial,45.0,Cell 8,1.0,IE10521120002,1.6,2021/12/13,5,2.70913,32,10,0,0,,3.33246,44.8585,0.0147808,0,2.59157,-0.00108447,2023-10-29 08:57:49.0000027
118,2626.36,0.0016527217675507272,1.0980723900829836,52.0,0.0,169.91,159.26,52.2796,52.1055,0.9,Initial,45.0,Cell 8,1.0,IE10521120002,1.6,2021/12/13,5,2.70913,32,10,0,0,,3.33246,44.8585,0.0147808,0,2.59157,-0.00108447,2023-10-29 08:57:49.0000028
118,4101.13,0.002419940350773134,1.1119018832941967,52.0,0.0,169.91,159.26,52.2796,52.1055,0.9,Initial,45.0,Cell 8,1.0,IE10521120002,1.6,2021/12/13,5,2.70913,32,10,0,0,,3.33246,44.8585,0.0147808,0,2.59157,-0.00108447,2023-10-29 08:57:49.0000029
118,0.038,0.0009133170162227353,-0.3681468680803497,52.0,0.0,169.91,159.26,52.2796,52.1055,0.9,Initial,45.0,Cell 8,1.0,IE10521120002,1.6,2021/12/13,5,2.70913,32,10,0,0,,3.33246,44.8585,0.0147808,0,2.59157,-0.00108447,2023-10-29 08:57:49.000003
118,6404.0,0.0036610504621488083,1.1211089814698014,52.0,0.0,169.91,159.26,52.2796,52.1055,0.9,Initial,45.0,Cell 8,1.0,IE10521120002,1.6,2021/12/13,5,2.70913,32,10,0,0,,3.33246,44.8585,0.0147808,0,2.59157,-0.00108447,2023-10-29 08:57:49.0000030
118,10000.0,0.014989904464672216,0.7798506841471154,52.0,0.0,169.91,159.26,52.2796,52.1055,0.9,Initial,45.0,Cell 8,1.0,IE10521120002,1.6,2021/12/13,5,2.70913,32,10,0,0,,3.33246,44.8585,0.0147808,0,2.59157,-0.00108447,2023-10-29 08:57:49.0000031
118,0.06,0.0008385119318083673,-0.2999073499915813,52.0,0.0,169.91,159.26,52.2796,52.1055,0.9,Initial,45.0,Cell 8,1.0,IE10521120002,1.6,2021/12/13,5,2.70913,32,10,0,0,,3.33246,44.8585,0.0147808,0,2.59157,-0.00108447,2023-10-29 08:57:49.000004
118,0.092,0.0007932308432644307,-0.22907589393572225,52.0,0.0,169.91,159.26,52.2796,52.1055,0.9,Initial,45.0,Cell 8,1.0,IE10521120002,1.6,2021/12/13,5,2.70913,32,10,0,0,,3.33246,44.8585,0.0147808,0,2.59157,-0.00108447,2023-10-29 08:57:49.000005
118,0.144,0.0007559060891757652,-0.1798553929952532,52.0,0.0,169.91,159.26,52.2796,52.1055,0.9,Initial,45.0,Cell 8,1.0,IE10521120002,1.6,2021/12/13,5,2.70913,32,10,0,0,,3.33246,44.8585,0.0147808,0,2.59157,-0.00108447,2023-10-29 08:57:49.000006
118,0.226,0.0007317754238365824,-0.13442248583175356,52.0,0.0,169.91,159.26,52.2796,52.1055,0.9,Initial,45.0,Cell 8,1.0,IE10521120002,1.6,2021/12/13,5,2.70913,32,10,0,0,,3.33246,44.8585,0.0147808,0,2.59157,-0.00108447,2023-10-29 08:57:49.000007
118,0.354,0.0007157244636329262,-0.10935788563863412,52.0,0.0,169.91,159.26,52.2796,52.1055,0.9,Initial,45.0,Cell 8,1.0,IE10521120002,1.6,2021/12/13,5,2.70913,32,10,0,0,,3.33246,44.8585,0.0147808,0,2.59157,-0.00108447,2023-10-29 08:57:49.000008
118,0.552,0.0007019514041970142,-0.0869597284604306,52.0,0.0,169.91,159.26,52.2796,52.1055,0.9,Initial,45.0,Cell 8,1.0,IE10521120002,1.6,2021/12/13,5,2.70913,32,10,0,0,,3.33246,44.8585,0.0147808,0,2.59157,-0.00108447,2023-10-29 08:57:49.000009
103,0.01,0.0014181749305036385,-0.5439246367401087,52.0,0.0,169.91,159.26,52.2796,52.1055,0.5,Initial,45.0,Cell 8,1.0,IE10521120002,1.6,2021/12/13,5,2.44061,32,10,0,0,,3.29792,45.0435,0.00702994,0,2.33557,-0.000972697,2023-10-30 17:42:10.000000
103,0.016,0.0012360492044073326,-0.44413691199804073,52.0,0.0,169.91,159.26,52.2796,52.1055,0.5,Initial,45.0,Cell 8,1.0,IE10521120002,1.6,2021/12/13,5,2.44061,32,10,0,0,,3.29792,45.0435,0.00702994,0,2.33557,-0.000972697,2023-10-30 17:42:10.000001
103,0.862,0.0007193971425932202,-0.07789013601552683,52.0,0.0,169.91,159.26,52.2796,52.1055,0.5,Initial,45.0,Cell 8,1.0,IE10521120002,1.6,2021/12/13,5,2.44061,32,10,0,0,,3.29792,45.0435,0.00702994,0,2.33557,-0.000972697,2023-10-30 17:42:10.0000010
103,1.346,0.00070851418167916,-0.0658199454373058,52.0,0.0,169.91,159.26,52.2796,52.1055,0.5,Initial,45.0,Cell 8,1.0,IE10521120002,1.6,2021/12/13,5,2.44061,32,10,0,0,,3.29792,45.0435,0.00702994,0,2.33557,-0.000972697,2023-10-30 17:42:10.0000011
103,2.102,0.0006996454899756376,-0.05675419032371667,52.0,0.0,169.91,159.26,52.2796,52.1055,0.5,Initial,45.0,Cell 8,1.0,IE10521120002,1.6,2021/12/13,5,2.44061,32,10,0,0,,3.29792,45.0435,0.00702994,0,2.33557,-0.000972697,2023-10-30 17:42:10.0000012
103,3.282,0.0006912468332960449,-0.051030118084340215,52.0,0.0,169.91,159.26,52.2796,52.1055,0.5,Initial,45.0,Cell 8,1.0,IE10521120002,1.6,2021/12/13,5,2.44061,32,10,0,0,,3.29792,45.0435,0.00702994,0,2.33557,-0.000972697,2023-10-30 17:42:10.0000013
103,5.124,0.0006831391491468191,-0.04822292270670848,52.0,0.0,169.91,159.26,52.2796,52.1055,0.5,Initial,45.0,Cell 8,1.0,IE10521120002,1.6,2021/12/13,5,2.44061,32,10,0,0,,3.29792,45.0435,0.00702994,0,2.33557,-0.000972697,2023-10-30 17:42:10.0000014
103,8.002,0.0006756340284007978,-0.04709214947379928,52.0,0.0,169.91,159.26,52.2796,52.1055,0.5,Initial,45.0,Cell 8,1.0,IE10521120002,1.6,2021/12/13,5,2.44061,32,10,0,0,,3.29792,45.0435,0.00702994,0,2.33557,-0.000972697,2023-10-30 17:42:10.0000015
103,12.496,0.0006671419852825633,-0.04783054626946111,52.0,0.0,169.91,159.26,52.2796,52.1055,0.5,Initial,45.0,Cell 8,1.0,IE10521120002,1.6,2021/12/13,5,2.44061,32,10,0,0,,3.29792,45.0435,0.00702994,0,2.33557,-0.000972697,2023-10-30 17:42:10.0000016
103,19.512,0.0006576331230414797,-0.04868207361457271,52.0,0.0,169.91,159.26,52.2796,52.1055,0.5,Initial,45.0,Cell 8,1.0,IE10521120002,1.6,2021/12/13,5,2.44061,32,10,0,0,,3.29792,45.0435,0.00702994,0,2.33557,-0.000972697,2023-10-30 17:42:10.0000017
103,30.47,0.0006466530384510691,-0.04993468772477642,52.0,0.0,169.91,159.26,52.2796,52.1055,0.5,Initial,45.0,Cell 8,1.0,IE10521120002,1.6,2021/12/13,5,2.44061,32,10,0,0,,3.29792,45.0435,0.00702994,0,2.33557,-0.000972697,2023-10-30 17:42:10.0000018
103,47.58,0.0006309611771886523,-0.04989333827840917,52.0,0.0,169.91,159.26,52.2796,52.1055,0.5,Initial,45.0,Cell 8,1.0,IE10521120002,1.6,2021/12/13,5,2.44061,32,10,0,0,,3.29792,45.0435,0.00702994,0,2.33557,-0.000972697,2023-10-30 17:42:10.0000019
103,0.024,0.001103532530205159,-0.41780191752927465,52.0,0.0,169.91,159.26,52.2796,52.1055,0.5,Initial,45.0,Cell 8,1.0,IE10521120002,1.6,2021/12/13,5,2.44061,32,10,0,0,,3.29792,45.0435,0.00702994,0,2.33557,-0.000972697,2023-10-30 17:42:10.000002
103,74.296,0.000608085527927577,-0.038751945784148055,52.0,0.0,169.91,159.26,52.2796,52.1055,0.5,Initial,45.0,Cell 8,1.0,IE10521120002,1.6,2021/12/13,5,2.44061,32,10,0,0,,3.29792,45.0435,0.00702994,0,2.33557,-0.000972697,2023-10-30 17:42:10.0000020
103,116.016,0.0005821982471391284,0.0009214044847112746,52.0,0.0,169.91,159.26,52.2796,52.1055,0.5,Initial,45.0,Cell 8,1.0,IE10521120002,1.6,2021/12/13,5,2.44061,32,10,0,0,,3.29792,45.0435,0.00702994,0,2.33557,-0.000972697,2023-10-30 17:42:10.0000021
103,181.16,0.0005609983211971316,0.07939735591207825,52.0,0.0,169.91,159.26,52.2796,52.1055,0.5,Initial,45.0,Cell 8,1.0,IE10521120002,1.6,2021/12/13,5,2.44061,32,10,0,0,,3.29792,45.0435,0.00702994,0,2.33557,-0.000972697,2023-10-30 17:42:10.0000022
103,282.886,0.000552946147280185,0.20733229616366758,52.0,0.0,169.91,159.26,52.2796,52.1055,0.5,Initial,45.0,Cell 8,1.0,IE10521120002,1.6,2021/12/13,5,2.44061,32,10,0,0,,3.29792,45.0435,0.00702994,0,2.33557,-0.000972697,2023-10-30 17:42:10.0000023
103,441.734,0.0005739919441290096,0.39257800722968633,52.0,0.0,169.91,159.26,52.2796,52.1055,0.5,Initial,45.0,Cell 8,1.0,IE10521120002,1.6,2021/12/13,5,2.44061,32,10,0,0,,3.29792,45.0435,0.00702994,0,2.33557,-0.000972697,2023-10-30 17:42:10.0000024
103,689.778,0.0006525304879352381,0.6176818219590919,52.0,0.0,169.91,159.26,52.2796,52.1055,0.5,Initial,45.0,Cell 8,1.0,IE10521120002,1.6,2021/12/13,5,2.44061,32,10,0,0,,3.29792,45.0435,0.00702994,0,2.33557,-0.000972697,2023-10-30 17:42:10.0000025
103,1077.11,0.0008273198864266469,0.8312558401884375,52.0,0.0,169.91,159.26,52.2796,52.1055,0.5,Initial,45.0,Cell 8,1.0,IE10521120002,1.6,2021/12/13,5,2.44061,32,10,0,0,,3.29792,45.0435,0.00702994,0,2.33557,-0.000972697,2023-10-30 17:42:10.0000026
103,1681.92,0.0011375674069544186,1.005190014559957,52.0,0.0,169.91,159.26,52.2796,52.1055,0.5,Initial,45.0,Cell 8,1.0,IE10521120002,1.6,2021/12/13,5,2.44061,32,10,0,0,,3.29792,45.0435,0.00702994,0,2.33557,-0.000972697,2023-10-30 17:42:10.0000027
103,2626.36,0.0016687167533035677,1.102512863046056,52.0,0.0,169.91,159.26,52.2796,52.1055,0.5,Initial,45.0,Cell 8,1.0,IE10521120002,1.6,2021/12/13,5,2.44061,32,10,0,0,,3.29792,45.0435,0.00702994,0,2.33557,-0.000972697,2023-10-30 17:42:10.0000028
103,4101.13,0.0024456518354213875,1.1153464545902518,52.0,0.0,169.91,159.26,52.2796,52.1055,0.5,Initial,45.0,Cell 8,1.0,IE10521120002,1.6,2021/12/13,5,2.44061,32,10,0,0,,3.29792,45.0435,0.00702994,0,2.33557,-0.000972697,2023-10-30 17:42:10.0000029
103,0.038,0.0009824699297612115,-0.33331399804863476,52.0,0.0,169.91,159.26,52.2796,52.1055,0.5,Initial,45.0,Cell 8,1.0,IE10521120002,1.6,2021/12/13,5,2.44061,32,10,0,0,,3.29792,45.0435,0.00702994,0,2.33557,-0.000972697,2023-10-30 17:42:10.000003
103,6404.0,0.003702476387284597,1.1238085275873626,52.0,0.0,169.91,159.26,52.2796,52.1055,0.5,Initial,45.0,Cell 8,1.0,IE10521120002,1.6,2021/12/13,5,2.44061,32,10,0,0,,3.29792,45.0435,0.00702994,0,2.33557,-0.000972697,2023-10-30 17:42:10.0000030
103,10000.0,0.015033804469261931,0.7844198466031264,52.0,0.0,169.91,159.26,52.2796,52.1055,0.5,Initial,45.0,Cell 8,1.0,IE10521120002,1.6,2021/12/13,5,2.44061,32,10,0,0,,3.29792,45.0435,0.00702994,0,2.33557,-0.000972697,2023-10-30 17:42:10.0000031
103,0.06,0.0008964040629816446,-0.2851491681843986,52.0,0.0,169.91,159.26,52.2796,52.1055,0.5,Initial,45.0,Cell 8,1.0,IE10521120002,1.6,2021/12/13,5,2.44061,32,10,0,0,,3.29792,45.0435,0.00702994,0,2.33557,-0.000972697,2023-10-30 17:42:10.000004
103,0.092,0.0008444980216720463,-0.2280563249805115,52.0,0.0,169.91,159.26,52.2796,52.1055,0.5,Initial,45.0,Cell 8,1.0,IE10521120002,1.6,2021/12/13,5,2.44061,32,10,0,0,,3.29792,45.0435,0.00702994,0,2.33557,-0.000972697,2023-10-30 17:42:10.000005
103,0.144,0.0007967869092856634,-0.18194390000955088,52.0,0.0,169.91,159.26,52.2796,52.1055,0.5,Initial,45.0,Cell 8,1.0,IE10521120002,1.6,2021/12/13,5,2.44061,32,10,0,0,,3.29792,45.0435,0.00702994,0,2.33557,-0.000972697,2023-10-30 17:42:10.000006
103,0.226,0.0007715927711331931,-0.1454174162526029,52.0,0.0,169.91,159.26,52.2796,52.1055,0.5,Initial,45.0,Cell 8,1.0,IE10521120002,1.6,2021/12/13,5,2.44061,32,10,0,0,,3.29792,45.0435,0.00702994,0,2.33557,-0.000972697,2023-10-30 17:42:10.000007
103,0.354,0.0007476374567245878,-0.1151066087250116,52.0,0.0,169.91,159.26,52.2796,52.1055,0.5,Initial,45.0,Cell 8,1.0,IE10521120002,1.6,2021/12/13,5,2.44061,32,10,0,0,,3.29792,45.0435,0.00702994,0,2.33557,-0.000972697,2023-10-30 17:42:10.000008
103,0.552,0.000732817668769722,-0.0932623965086868,52.0,0.0,169.91,159.26,52.2796,52.1055,0.5,Initial,45.0,Cell 8,1.0,IE10521120002,1.6,2021/12/13,5,2.44061,32,10,0,0,,3.29792,45.0435,0.00702994,0,2.33557,-0.000972697,2023-10-30 17:42:10.000009
